Repository: m0l0t0ph/thesis

# thesis

Zusammenfassung
---------------
Es konnten die Festk�rperelektrolytkeramiken LATP, LAGP, LTO und LLTO hergestellt,
mit XRD und MAS-NMR charakterisiert und zu Elektrodensuspensionen weiterverarbeitet
werden. Aus den Daten der MAS-NMR konnten dabei gegen�ber der XRD keine Mehrinfor-
mationen gewonnen werden. Die mit den Suspensionen gegossenen und gestanzten Elektro-
denproben wurden mittels REM und EDX untersucht und als Kathode in Testzellen verbaut.
Mit diesen wurden Ladekennlinien erstellt und eine zyklischer Voltametrie durchgef�hrt. Aus
den Ladekennlinien konnten die Kapazit�ten und der Grad der Lithiuminsertation in die
Materialen bestimmt werden. Die zyklische Voltametrie lieferte nicht-reaktive Spannungsbe-
reiche der Materialien.

F�r ein noch besseres Verst�ndnis der Lithiumbewegung und -insertation wurde eine in-situ
NMR-Testzelle konzipiert, konstruiert, gebaut und getestet. F�r den Test kam dabei eine
Lithium-Schwefel-Zelle zum Einsatz, f�r welche ein Di?usionskoe?zient sowie ein Spektrum
vor und nach einer 90 min�tigen Ladezeit aufgenommen worden ist.

Abstract
--------
The all solid state electrolyte ceramics LATP, LAGP, LTO, and LLTO were successfully
synthesized and characterized by using XRD. MAS-NMR spectroscopy were not able to ge-
nerate additional information. All powders were processed to electrode slurries, casted on
aluminum foils and punched to electrode samples. Those samples were studied by SEM and
EDX and then build into battery test cells. The cells were analyzed by measuring the charge
curves as well as cyclic voltammetry. With the charge curves capacities and the amount of
lithium insertion were calculated. The cyclic voltammetry was able to detect non-reactive
voltage regions.

To be able to better understand lithium movement and insertion a novel in-situ NMR sample
cell was designed, constructed, built and tested. Therefore, a lithium-sulfur-cell was built into
the in-situ sample cell. With this setting a diffusion coeffcient as well as a NMR spectrum
before and after 90 minutes of charging were measured.

File: Experimentelles/Ausgewaehlte_Daten/LAGP/PEIS/LAGP_Korrosion_04_PEIS_C02.txt
1000024,25	14,9947605	2,70319676
681286,5	13,1134644	1,0506947
464160,125	13,0744438	0,0976791754
316223,094	13,2192707	-0,793524683
215441,859	13,4594812	-1,6489737
146777,328	13,9097471	-2,58276916
100024,406	14,5510321	-3,59479332
68127,4297	15,474762	-4,73212194
46411,125	16,7283764	-5,92373705
31628,4121	18,3745079	-7,09333277
21545,4082	20,3315907	-8,17899513
14672,8496	22,6262608	-9,1685915
10015,2705	25,2089996	-10,0559702
6856,00244	28,1085014	-10,7193432
4642,42725	31,3082619	-11,0591297
3160,05566	34,603756	-10,921423
2152,93286	37,6746712	-10,2871532
1468,58972	40,3960571	-9,25372982
999,040405	42,6440392	-8,03500462
681,089661	44,3687401	-6,85063457
464,553894	45,7002144	-5,79846859
316,315765	46,7130585	-4,98567295
215,344498	47,4760361	-4,44897079
146,737289	48,1298599	-4,19488192
99,9040375	48,7372704	-4,23088789
68,1888962	49,3089981	-4,57657433
46,3802681	49,9174576	-5,23241186
31,5869217	50,5162354	-6,32993603
21,5220375	51,157074	-8,06114769
14,6851501	51,8855515	-10,5347033
9,9904108	53,0171089	-14,1029377
6,81718969	54,4681168	-19,039793
4,63925123	55,8410683	-26,1518955
3,16039586	57,9527473	-36,1566086
2,1522038	61,2519188	-49,601223
1,46630979	63,4202003	-70,3399353
0,998529792	65,8375397	-97,8572464

File: Experimentelles/Ausgewaehlte_Daten/LAGP/PEIS/LAGP_Korrosion_07_PEIS_C02.txt
1000024,25	15,7464676	2,32383227
681286,5	13,2787142	1,14506936
464160,125	13,2278414	0,165967613
316223,094	13,3496008	-0,755904436
215441,859	13,6107454	-1,60477281
146777,328	14,0644064	-2,52304339
100024,406	14,7200203	-3,566818
68127,4297	15,6258583	-4,62839031
46411,125	16,8842144	-5,75727367
31628,4121	18,500061	-6,85807467
21545,4082	20,3978844	-7,87298536
14672,8496	22,6266136	-8,74452686
10015,2705	25,1141491	-9,48708153
6856,00244	27,8418407	-9,99359035
4642,42725	30,8074436	-10,203948
3160,05566	33,8135872	-9,9545927
2152,93286	36,5711746	-9,30633163
1468,58972	39,0300102	-8,35616589
999,040405	41,0254707	-7,2356658
681,089661	42,5851135	-6,16537523
464,553894	43,7750359	-5,21618748
316,315765	44,6873474	-4,45648003
215,344498	45,4141464	-3,96626973
146,737289	46,0089035	-3,70395041
99,9040375	46,5355721	-3,71029592
68,1888962	47,0534096	-3,93974137
46,3802681	47,57827	-4,46037626
31,5869217	48,100235	-5,36541748
21,5220375	48,6607208	-6,76798058
14,6851501	49,208889	-8,82289886
9,9904108	50,1442871	-11,9080753
6,81718969	51,3401909	-16,1892223
4,63925123	52,3726425	-22,1287212
3,16039586	54,417675	-31,5089397
2,1522038	56,1381035	-43,0956726
1,46630979	58,9040222	-60,9424706
0,998529792	61,1614838	-84,801384
