Repository: m0l0t0ph/thesis

# thesis

Zusammenfassung
---------------
Es konnten die Festk�rperelektrolytkeramiken LATP, LAGP, LTO und LLTO hergestellt,
mit XRD und MAS-NMR charakterisiert und zu Elektrodensuspensionen weiterverarbeitet
werden. Aus den Daten der MAS-NMR konnten dabei gegen�ber der XRD keine Mehrinfor-
mationen gewonnen werden. Die mit den Suspensionen gegossenen und gestanzten Elektro-
denproben wurden mittels REM und EDX untersucht und als Kathode in Testzellen verbaut.
Mit diesen wurden Ladekennlinien erstellt und eine zyklischer Voltametrie durchgef�hrt. Aus
den Ladekennlinien konnten die Kapazit�ten und der Grad der Lithiuminsertation in die
Materialen bestimmt werden.

File: Experimentelles/Rohdaten/Batteriemessungen/AlteZelle/Studenten_Batterietests/LiCoO2 vs Li 300µm GCPL/ECLab-Export/LiCoO2 vs Li 300µm GCPL_02_GCPL_C04_loop3.mpt (part 1 of 6)
EC-Lab ASCII FILE
Nb header lines : 3                           
mode	ox/red	error	control changes	Ns changes	counter inc.	Ns	time/s	control/V/mA	Ewe/V	dq/mA.h	<I>/mA	P/W	(Q-Qo)/mA.h	x	Capacity/mA.h
1	0	0	1	1	0	1	38272,22	-0,300000012	4,18656063	0	0	0	0	0	0
1	0	0	1	0	0	1	38282,22	-0,300000012	4,15132523	-0,00082879215731059149	-0,29836517607563034	0,00123861083	-0,00082879215731059149	3,092334971216505E-005	0,00082879215731059149
1	0	0	1	0	0	1	38292,22	-0,300000012	4,1456213	-0,00083290672981739034	-0,29984642217575309	0,00124304974	-0,0016616988871279818	6,2000219656660339E-005	0,0016616988871279818
1	0	0	1	0	0	1	38302,22	-0,300000012	4,14077568	-0,00083291006723543002	-0,29984762364624512	0,00124160177	-0,0024946089543634118	9,3077214124709901E-005	0,0024946089543634118
1	0	0	1	0	0	1	38312,22	-0,300000012	4,13583469	-0,00083290344811644826	-0,29984524076341606	0,00124011037	-0,0033275124024798598	0,00012415396162453074	0,0033275124024798598
1	0	0	1	0	0	1	38322,22	-0,300000012	4,13314486	-0,00083290082924233536	-0,29984429796873722	0,00123929989	-0,0041604132317221952	0,00015523061141063731	0,0041604132317221952
1	0	0	1	0	0	1	38332,22	-0,300000012	4,13028336	-0,00083289821217623027	-0,29984335582494112	0,00123843807	-0,004993311443898425	0,0001863071635504888	0,004993311443898425
1	0	0	1	0	0	1	38342,22	-0,300000012	4,12814665	-0,00083290105280942387	-0,2998443784528889	0,00123780151	-0,005826212496707849	0,00021738382167818406	0,005826212496707849
1	0	0	1	0	0	1	38352,22	-0,300000012	4,12589598	-0,00083289663191967539	-0,2998427869325824	0,00123712013	-0,0066591091286275238	0,00024846031485653885	0,0066591091286275238
1	0	0	1	0	0	1	38362,22	-0,300000012	4,12396908	-0,0008329006064302391	-0,29984421775638272	0,0012365483	-0,0074920097350577638	0,00027953695632922653	0,0074920097350577638
1	0	0	1	0	0	1	38372,22	-0,300000012	4,12320614	-0,00083289040037658483	-0,29984054357707398	0,00123630441	-0,0083249001354343488	0,00031061321700033018	0,0083249001354343488
1	0	0	1	0	0	1	38382,22	-0,300000012	4,12118387	-0,00083288471882707546	-0,29983849821925446	0,00123568962	-0,0091577848542614246	0,00034168926568518272	0,0091577848542614246
1	0	0	1	0	0	1	38392,22	-0,300000012	4,11969566	-0,00083289378488063821	-0,29984176199853088	0,00123525679	-0,0099906786391420621	0,00037276565263668314	0,0099906786391420621
1	0	0	1	0	0	1	38402,22	-0,300000012	4,11744452	-0,00083289106774330138	-0,29984078382909152	0,00123457774	-0,010823569706885363	0,00040384193820813626	0,010823569706885363
1	0	0	1	0	0	1	38412,22	-0,300000012	4,11523199	-0,00083289183911184474	-0,29984106152176659	0,00123391557	-0,011656461545997206	0,00043491825256038688	0,011656461545997206
1	0	0	1	0	0	1	38422,22	-0,300000012	4,11366749	-0,00083289167956345613	-0,29984100408434682	0,00123344618	-0,012489353225560662	0,00046599456095967258	0,012489353225560662
1	0	0	1	0	0	1	38432,22	-0,300000012	4,11088228	-0,00083288912096454029	-0,29984008298873888	0,00123260729	-0,013322242346525205	0,0004970707738941927	0,013322242346525205
1	0	0	1	0	0	1	38442,22	-0,300000012	4,10918427	-0,00083288767912321626	-0,29983956392586317	0,00123209599	-0,014155130025648419	0,00052814693303167443	0,014155130025648419
1	0	0	1	0	0	1	38452,22	-0,300000012	4,10754395	-0,00083288872048755482	-0,29983993881702432	0,00123160577	-0,014988018746135978	0,00055922313102385978	0,014988018746135978
1	0	0	1	0	0	1	38462,22	-0,300000012	4,10618925	-0,00083288670764863488	-0,29983921419501453	0,00123119657	-0,015820905453784611	0,00059029925391431872	0,015820905453784611
1	0	0	1	0	0	1	38472,22	-0,300000012	4,10502577	-0,00083288852707710528	-0,29983986918926266	0,00123085035	-0,016653793980861715	0,00062137544469009997	0,016653793980861715
1	0	0	1	0	0	1	38482,22	-0,300000012	4,10412884	-0,00083289225754638502	-0,2998412121582009	0,00123058702	-0,017486686238408099	0,00065245177465470605	0,017486686238408099
1	0	0	1	0	0	1	38492,22	-0,300000012	4,1024313	-0,00083288735522164237	-0,29983944732129677	0,00123007072	-0,018319573593629741	0,00068352792170698445	0,018319573593629741
1	0	0	1	0	0	1	38502,22	-0,300000012	4,10054255	-0,00083288748516142362	-0,29983949409961798	0,00122950459	-0,019152461078791165	0,00071460407360749082	0,019152461078791165
1	0	0	1	0	0	1	38512,22	-0,300000012	4,09852028	-0,00083289806819789939	-0,29984330399274214	0,0012289139	-0,019985359146989066	0,00074568062037531725	0,019985359146989066
1	0	0	1	0	0	1	38522,22	-0,300000012	4,09714699	-0,00083289034412470131	-0,29984052332639597	0,00122849073	-0,020818249491113763	0,00077675687894758758	0,020818249491113763
1	0	0	1	0	0	1	38532,22	-0,300000012	4,09550619	-0,00083289739516211878	-0,2998430616998615	0,00122800912	-0,021651146886275882	0,00080783340060354406	0,021651146886275882
1	0	0	1	0	0	1	38542,22	-0,300000012	4,09445715	-0,00083289635505113331	-0,29984268725990746	0,00122769305	-0,022484043241327018	0,00083890988345156122	0,022484043241327018
1	0	0	1	0	0	1	38552,22	-0,300000012	4,09335041	-0,00083288722101350618	-0,29983939900636781	0,00122734776	-0,023316930462340522	0,00086998602549635379	0,023316930462340522
1	0	0	1	0	0	1	38562,22	-0,300000012	4,09237766	-0,00083288546332220237	-0,29983876623749958	0,00122705346	-0,024149815925662726	0,00090106210195932058	0,024149815925662726
1	0	0	1	0	0	1	38572,22	-0,300000012	4,09104204	-0,00083288971583048499	-0,29984029714047853	0,00122665928	-0,02498270564149321	0,0009321383370890889	0,02498270564149321
1	0	0	1	0	0	1	38582,22	-0,300000012	4,08976412	-0,00083289530916843149	-0,29984231074213555	0,00122628431	-0,025815600950661642	0,00096321478091381619	0,025815600950661642
1	0	0	1	0	0	1	38592,22	-0,300000012	4,08699799	-0,00083289276246892096	-0,29984139393031341	0,00122545112	-0,02664849371313056	0,00099429112971776064	0,02664849371313056
1	0	0	1	0	0	1	38602,22	-0,300000012	4,08573866	-0,00083288536825776102	-0,2998387320143008	0,00122506265	-0,02748137908138832	0,0010253672026337451	0,02748137908138832
1	0	0	1	0	0	1	38612,22	-0,300000012	4,08440351	-0,00083288654012978074	-0,29983915388822714	0,00122466404	-0,028314265621518099	0,0010564433192738504	0,028314265621518099
1	0	0	1	0	0	1	38622,22	-0,300000012	4,08226681	-0,00083289027587076019	-0,29984049875497728	0,00122402888	-0,029147155897388858	0,0010875195752994744	0,029147155897388858
1	0	0	1	0	0	1	38632,22	-0,300000012	4,08081675	-0,00083290827547344896	-0,29984697861193312	0,00122362061	-0,02998006417286231	0,0011185965029144754	0,02998006417286231
1	0	0	1	0	0	1	38642,22	-0,300000012	4,07995844	-0,00083289990793334118	-0,2998439662974999	0,00122335088	-0,030812964080795648	0,0011496731183253048	0,030812964080795648
1	0	0	1	0	0	1	38652,22	-0,300000012	4,07904291	-0,00083289638000892275	-0,29984269624471168	0,00122307125	-0,031645860460804576	0,0011807496021045304	0,031645860460804576
1	0	0	1	0	0	1	38662,22	-0,300000012	4,07713509	-0,00083289859934316749	-0,29984349520503821	0,00122250244	-0,032478759060147744	0,0012118261686901013	0,032478759060147744
1	0	0	1	0	0	1	38672,22	-0,300000012	4,07631493	-0,00083290434027711552	-0,29984556194125568	0,00122226495	-0,033311663400424858	0,0012429029494776362	0,033311663400424858
1	0	0	1	0	0	1	38682,22	-0,300000012	4,07494116	-0,00083289949185980685	-0,29984381651102784	0,00122184586	-0,034144562892284666	0,0012739795493642026	0,034144562892284666
1	0	0	1	0	0	1	38692,22	-0,300000012	4,07330084	-0,0008328964383055767	-0,29984271723150701	0,00122134958	-0,034977459330590246	0,0013050560353185549	0,034977459330590246
1	0	0	1	0	0	1	38702,22	-0,300000012	4,06742477	-0,00083288521563675674	-0,29983867707073933	0,00121957122	-0,035810344546227002	0,0013361321025400448	0,035810344546227002
1	0	0	1	0	0	1	38712,22	-0,300000012	4,0658226	-0,00083289213246603802	-0,29984116712927597	0,00121910102	-0,036643236678693043	0,0013672084278377349	0,036643236678693043
1	0	0	1	0	0	1	38722,22	-0,300000012	4,0645442	-0,0008328997442937559	-0,29984390738724928	0,00121872884	-0,037476136422986797	0,0013982850371429509	0,037476136422986797
1	0	0	1	0	0	1	38732,22	-0,300000012	4,06313276	-0,00083289768560893005	-0,29984316626071341	0,00121830264	-0,038309034108595731	0,0014293615696358686	0,038309034108595731
1	0	0	1	0	0	1	38742,22	-0,300000012	4,06158733	-0,00083290404482848115	-0,29984545557974752	0,0012178485	-0,039141938153424211	0,0014604383393998176	0,039141938153424211
1	0	0	1	0	0	1	38752,22	-0,300000012	4,06061459	-0,00083290294497211776	-0,29984505963145747	0,00121755525	-0,039974841098396333	0,0014915150681266474	0,039974841098396333
1	0	0	1	0	0	1	38762,22	-0,300000012	4,05821085	-0,00083289684236215219	-0,29984286269187392	0,00121682556	-0,040807737940758483	0,0015225915691568938	0,040807737940758483
1	0	0	1	0	0	1	38772,22	-0,300000012	4,05746651	-0,00083288804656763866	-0,29983969620585498	0,00121658947	-0,041640625987326118	0,0015536677420042208	0,041640625987326118
1	0	0	1	0	0	1	38782,22	-0,300000012	4,05592155	-0,00083289529304371942	-0,29984230493723917	0,00121613685	-0,042473521280369837	0,0015847441852273136	0,042473521280369837
1	0	0	1	0	0	1	38792,22	-0,300000012	4,05384207	-0,00083289539630711078	-0,29984234211206003	0,00121551345	-0,043306416676676954	0,0016158206323033024	0,043306416676676954
1	0	0	1	0	0	1	38802,22	-0,300000012	4,05222034	-0,0008328974143846167	-0,29984306861996077	0,00121503021	-0,044139314091061568	0,0016468971546764762	0,044139314091061568
1	0	0	1	0	0	1	38812,22	-0,300000012	4,05334616	-0,000832890689123008	-0,29984064752578618	0,00121535792	-0,04497220478018457	0,001677973426121097	0,04497220478018457
1	0	0	1	0	0	1	38822,22	-0,300000012	4,05267859	-0,00083289140835238822	-0,29984090644836256	0,00121515885	-0,04580509618853696	0,0017090497244011331	0,04580509618853696
1	0	0	1	0	0	1	38832,22	-0,300000012	4,05195332	-0,00083288650607234906	-0,29983914162755174	0,00121493416	-0,046637982694609312	0,0017401258397705098	0,046637982694609312
1	0	0	1	0	0	1	38842,22	-0,300000012	4,05166721	-0,00083288314863708288	-0,29983793295085811	0,00121484348	-0,047470865843246387	0,0017712018298694624	0,047470865843246387
1	0	0	1	0	0	1	38852,22	-0,300000012	4,04979801	-0,00083288616620004173	-0,29983901927352128	0,00121428748	-0,048303752009446432	0,0018022779325577466	0,048303752009446432
1	0	0	1	0	0	1	38862,22	-0,300000012	4,04813814	-0,00083288528718882138	-0,29983870282948262	0,00121378852	-0,049136637296635258	0,0018333540024489398	0,049136637296635258
1	0	0	1	0	0	1	38872,22	-0,300000012	4,04628754	-0,00083288825999034778	-0,29983977303803008	0,00121323799	-0,0499695255566256	0,0018644301832593552	0,0499695255566256
1	0	0	1	0	0	1	38882,22	-0,300000012	4,04485703	-0,00083289450928734413	-0,29984202278494458	0,00121281808	-0,050802420065912941	0,0018955065972394438	0,050802420065912941
1	0	0	1	0	0	1	38892,22	-0,300000012	4,04304457	-0,00083288980762660506	-0,29984033018708166	0,00121226779	-0,051635309873539552	0,0019265828357942486	0,051635309873539552
1	0	0	1	0	0	1	38902,22	-0,300000012	4,04212904	-0,00083289427835577062	-0,2998419396495783	0,0012119998	-0,052468204151895322	0,0019576592411579699	0,052468204151895322
1	0	0	1	0	0	1	38912,22	-0,300000012	4,04085064	-0,00083290149933265306	-0,29984453920125114	0,00121162704	-0,053301105651227974	0,001988735915946047	0,053301105651227974
1	0	0	1	0	0	1	38922,22	-0,300000012	4,03989697	-0,00083289984268777894	-0,29984394280909754	0,00121133868	-0,054134005493915757	0,0020198125289224768	0,054134005493915757
1	0	0	1	0	0	1	38932,22	-0,300000012	4,04039288	-0,00083289323574304576	-0,29984156430899808	0,00121147768	-0,054966898729658797	0,0020508888953849152	0,054966898729658797
1	0	0	1	0	0	1	38942,22	-0,300000012	4,03882837	-0,00083289744691219597	-0,29984308032988934	0,00121101469	-0,055799796176570995	0,0020819654189717366	0,055799796176570995
1	0	0	1	0	0	1	38952,22	-0,300000012	4,0368638	-0,0008329014034950071	-0,29984450469969862	0,00121043145	-0,056632697580065997	0,0021130420901839824	0,056632697580065997
1	0	0	1	0	0	1	38962,22	-0,300000012	4,03442192	-0,00083289523196054835	-0,29984228294729766	0,00120969024	-0,057465592812026547	0,0021441185311279802	0,057465592812026547
1	0	0	1	0	0	1	38972,22	-0,300000012	4,03259039	-0,00083289503833154842	-0,29984221324085773	0,00120914087	-0,058298487850358093	0,0021751949648474192	0,058298487850358093
1	0	0	1	0	0	1	38982,22	-0,300000012	4,03157949	-0,00083290065468019904	-0,29984423512636826	0,00120884588	-0,059131388505038285	0,0022062716081203776	0,059131388505038285
1	0	0	1	0	0	1	38992,22	-0,300000012	4,02984333	-0,00083289675854312051	-0,29984283251702259	0,00120831968	-0,059964285263581414	0,0022373481060232234	0,059964285263581414
1	0	0	1	0	0	1	39002,22	-0,300000012	4,02856493	-0,00083289355545408192	-0,29984167940497088	0,00120793167	-0,060797178819035494	0,0022684244844145104	0,060797178819035494
1	0	0	1	0	0	1	39012,22	-0,300000012	4,02719164	-0,00083290099942187456	-0,2998443592333712	0,00120753073	-0,06163007981845737	0,0022995011405502445	0,06163007981845737
1	0	0	1	0	0	1	39022,22	-0,300000012	4,02516937	-0,00083289733573959923	-0,29984304030775456	0,00120691897	-0,062462977154196966	0,0023305776599890672	0,062462977154196966
1	0	0	1	0	0	1	39032,22	-0,300000012	4,02412033	-0,0008328914065526592	-0,2998409058004601	0,00120659592	-0,063295868560749632	0,0023616539582019533	0,063295868560749632
1	0	0	1	0	0	1	39042,22	-0,300000012	4,02270842	-0,0008328934392912521	-0,29984163758635213	0,00120617542	-0,064128762000040896	0,002392730332259049	0,064128762000040896
1	0	0	1	0	0	1	39052,22	-0,300000012	4,0203619	-0,00083289579579068544	-0,29984248592614662	0,0012054753	-0,064961657795831578	0,0024238067942403069	0,064961657795831578
1	0	0	1	0	0	1	39062,22	-0,300000012	4,01887417	-0,00083289545676443302	-0,299842363876696	0,00120502873	-0,065794553252596006	0,0024548832435720394	0,065794553252596006
1	0	0	1	0	0	1	39072,22	-0,300000012	4,01774836	-0,00083289767210847795	-0,29984316140055066	0,00120469439	-0,066627450924704486	0,0024859597755612371	0,066627450924704486
1	0	0	1	0	0	1	39082,22	-0,300000012	4,01744318	-0,00083289776498079296	-0,299843194834584	0,001204603	-0,067460348689685274	0,0025170363110156253	0,067460348689685274
1	0	0	1	0	0	1	39092,22	-0,300000012	4,01669931	-0,00083290081845886182	-0,29984429408668672	0,00120438437	-0,068293249508144141	0,0025481129603993862	0,068293249508144141
1	0	0	1	0	0	1	39102,22	-0,300000012	4,01616526	-0,000832905049133632	-0,29984581712960115	0,00120423036	-0,069126154557277773	0,0025791897676353107	0,069126154557277773
1	0	0	1	0	0	1	39112,22	-0,300000012	4,01532555	-0,00083290004310839706	-0,29984401496051994	0,00120397133	-0,069959054600386176	0,0026102663880897037	0,069959054600386176
1	0	0	1	0	0	1	39122,22	-0,300000012	4,0146389	-0,00083289837637874816	-0,29984341493784742	0,00120376307	-0,070791952976764928	0,0026413429463561715	0,070791952976764928
1	0	0	1	0	0	1	39132,22	-0,300000012	4,01353264	-0,00083290330184168294	-0,29984518810450067	0,0012034385	-0,071624856278606605	0,0026724196883982848	0,071624856278606605
1	0	0	1	0	0	1	39142,22	-0,300000012	4,0117774	-0,00083289671707153318	-0,2998428175872512	0,00120290264	-0,072457752995678131	0,0027034961847537693	0,072457752995678131
1	0	0	1	0	0	1	39152,22	-0,300000012	4,00971699	-0,00083289744560254938	-0,29984307985841651	0,00120228587	-0,073290650441280691	0,0027345727082917264	0,073290650441280691
1	0	0	1	0	0	1	39162,22	-0,300000012	4,00931644	-0,00083289943612118566	-0,29984379644512422	0,00120216864	-0,074123549877401869	0,0027656493060986093	0,074123549877401869
1	0	0	1	0	0	1	39172,22	-0,300000012	4,00807667	-0,00083289954826898048	-0,2998438368183303	0,00120179704	-0,074956449425670848	0,0027967259080898781	0,074956449425670848
1	0	0	1	0	0	1	39182,22	-0,300000012	4,00635958	-0,00083290328439573453	-0,29984518182395923	0,00120128761	-0,075789352710066598	0,0028278026494810592	0,075789352710066598
1	0	0	1	0	0	1	39192,22	-0,300000012	4,00620699	-0,00083290137319597926	-0,29984449379204864	0,00120123907	-0,076622254083262579	0,0028588793195628077	0,076622254083262579
1	0	0	1	0	0	1	39202,22	-0,300000012	4,00525331	-0,00083289961540202291	-0,29984386098622554	0,00120095059	-0,077455153698664602	0,0028899559240589005	0,077455153698664602
1	0	0	1	0	0	1	39212,22	-0,300000012	4,00368881	-0,00083290075305435392	-0,29984427054106394	0,00120048318	-0,07828805445171895	0,0029210325710023302	0,07828805445171895
1	0	0	1	0	0	1	39222,22	-0,300000012	4,00277328	-0,00083292411317759091	-0,29985268018541363	0,00120024232	-0,079120978564896538	0,002952110089543367	0,079120978564896538
1	0	0	1	0	0	1	39232,22	-0,300000012	4,00141859	-0,00083291568893028621	-0,29984964745638957	0,00119982392	-0,079953894253826829	0,0029831872937644102	0,079953894253826829
1	0	0	1	0	0	1	39242,22	-0,300000012	3,99918652	-0,00083290247578091098	-0,2998448907226233	0,00119913567	-0,080786796729607744	0,0030142640049850848	0,080786796729607744
1	0	0	1	0	0	1	39252,22	-0,300000012	3,99838519	-0,00083290162202219174	-0,29984458336948499	0,00119889411	-0,081619698351629939	0,0030453406843508736	0,081619698351629939
1	0	0	1	0	0	1	39262,22	-0,300000012	3,99632502	-0,00083290671915974874	-0,29984641833900211	0,00119828375	-0,082452605070789696	0,0030764175538977184	0,082452605070789696
1	0	0	1	0	0	1	39272,22	-0,300000012	3,99561906	-0,00083291310921808077	-0,29984871875999738	0,0011980813	-0,08328551818000777	0,003107494661866231	0,08328551818000777
1	0	0	1	0	0	1	39282,22	-0,300000012	3,99367332	-0,00083291425503790374	-0,29984913125513286	0,00119749946	-0,08411843243504567	0,0031385718125868211	0,08411843243504567
1	0	0	1	0	0	1	39292,22	-0,300000012	3,99336815	-0,00083291452866958246	-0,29984922976253696	0,00119740842	-0,084951346963715251	0,0031696489735169773	0,084951346963715251
1	0	0	1	0	0	1	39302,22	-0,300000012	3,99191833	-0,0008329101242853536	-0,29984764418421747	0,00119696732	-0,085784257088000614	0,0032007259701136365	0,085784257088000614
1	0	0	1	0	0	1	39312,22	-0,300000012	3,99109793	-0,00083291164459950387	-0,29984819149731059	0,00119672355	-0,086617168732600115	0,0032318030234352602	0,086617168732600115
1	0	0	1	0	0	1	39322,22	-0,300000012	3,99025846	-0,00083291262925002304	-0,29984854597149683	0,00119647314	-0,087450081361850138	0,0032628801134955187	0,087450081361850138
1	0	0	1	0	0	1	39332,22	-0,300000012	3,99079275	-0,00083291430115037491	-0,2998491478556224	0,00119663577	-0,088282995663000499	0,0032939572659366272	0,088282995663000499
1	0	0	1	0	0	1	39342,22	-0,300000012	3,98896122	-0,0008329152517434624	-0,29984949006913325	0,00119608804	-0,089115910914743962	0,0033250344538456422	0,089115910914743962
1	0	0	1	0	0	1	39352,22	-0,300000012	3,98808384	-0,00083291797289583411	-0,29985046968398528	0,00119582878	-0,089948828887639808	0,0033561117432845107	0,089948828887639808
1	0	0	1	0	0	1	39362,22	-0,300000012	3,98817921	-0,0008329165031479465	-0,29984994057474669	0,00119585532	-0,09078174539078775	0,0033871889778851091	0,09078174539078775
1	0	0	1	0	0	1	39372,22	-0,300000012	3,98800755	-0,00083290949581894605	-0,29984741793631123	0,00119579374	-0,091614654886606694	0,0034182659510328416	0,091614654886606694
1	0	0	1	0	0	1	39382,22	-0,300000012	3,98909473	-0,00083290378569397658	-0,29984536229132608	0,00119611155	-0,092447558672300672	0,0034493427111281338	0,092447558672300672
1	0	0	1	0	0	1	39392,22	-0,300000012	3,98894215	-0,00083291450064215398	-0,29984921967266272	0,00119608117	-0,093280473172942835	0,0034804198710125498	0,093280473172942835
1	0	0	1	0	0	1	39402,22	-0,300000012	3,98913288	-0,00083291761425799795	-0,29985034057436448	0,00119614287	-0,094113390787200819	0,0035114971470701581	0,094113390787200819
1	0	0	1	0	0	1	39412,22	-0,300000012	3,98884678	-0,00083291976539956198	-0,29985111498532608	0,0011960601	-0,094946310552600384	0,0035425745033897504	0,094946310552600384
1	0	0	1	0	0	1	39422,22	-0,300000012	3,98852253	-0,00083292286596364442	-0,29985223118839373	0,00119596743	-0,095779233418564032	0,0035736519753955578	0,095779233418564032
1	0	0	1	0	0	1	39432,22	-0,300000012	3,98766398	-0,00083291788328521779	-0,29985043742416346	0,00119570282	-0,096612151301849242	0,0036047292614909338	0,096612151301849242
1	0	0	1	0	0	1	39442,22	-0,300000012	3,98676753	-0,00083291816101140454	-0,29985053740559046	0,00119543436	-0,097445069462860646	0,003635806557948647	0,097445069462860646
1	0	0	1	0	0	1	39452,22	-0,300000012	3,98682475	-0,00083291790983246438	-0,29985044698117216	0,00119545113	-0,098277987372693107	0,0036668838450345363	0,098277987372693107
1	0	0	1	0	0	1	39462,22	-0,300000012	3,98611879	-0,00083290753328634637	-0,29984671142457664	0,00119522458	-0,099110894905979443	0,0036979607449575386	0,099110894905979443
1	0	0	1	0	0	1	39472,22	-0,300000012	3,98577547	-0,00083290827743212378	-0,29984697931705606	0,00119512272	-0,099943803183411571	0,0037290376726456205	0,099943803183411571
1	0	0	1	0	0	1	39482,22	-0,300000012	3,98499322	-0,00083290544961558451	-0,29984596130310374	0,00119488407	-0,10077670863302717	0,0037601144948240653	0,10077670863302717
1	0	0	1	0	0	1	39492,22	-0,300000012	3,9842875	-0,00083290469590822861	-0,29984568996845619	0,00119467138	-0,10160961332893539	0,0037911912888806746	0,10160961332893539
1	0	0	1	0	0	1	39502,22	-0,300000012	3,98415399	-0,00083290015174117363	-0,29984405406831942	0,00119462493	-0,10244251348067658	0,0038222679133883021	0,10244251348067658
1	0	0	1	0	0	1	39512,22	-0,300000012	3,98253226	-0,00083290183489355776	-0,29984466000317658	0,00119414099	-0,10327541531557013	0,003853344600696608	0,10327541531557013
1	0	0	1	0	0	1	39522,22	-0,300000012	3,98127317	-0,00083290588216980288	-0,29984611702262214	0,00119376928	-0,10410832119773994	0,0038844214390142317	0,10410832119773994
1	0	0	1	0	0	1	39532,22	-0,300000012	3,9808917	-0,00083290532339778202	-0,29984591586469498	0,00119365414	-0,1049412265211377	0,0039154982564833203	0,1049412265211377
1	0	0	1	0	0	1	39542,22	-0,300000012	3,9803195	-0,00083290985438227648	-0,29984754701910995	0,00119348906	-0,10577413637551998	0,0039465752430095328	0,10577413637551998
1	0	0	1	0	0	1	39552,22	-0,300000012	3,98052931	-0,00083291220160987648	-0,29984839202104435	0,0011935553	-0,10660704857712986	0,0039776523171139629	0,10660704857712986
1	0	0	1	0	0	1	39562,22	-0,300000012	3,97843075	-0,00083291107411351462	-0,29984798612235494	0,00119292445	-0,10743995965124336	0,0040087293491499872	0,10743995965124336
1	0	0	1	0	0	1	39572,22	-0,300000012	3,97787762	-0,0008329049552165801	-0,29984578331946246	0,00119274983	-0,10827286460645994	0,0040398061528817402	0,10827286460645994
1	0	0	1	0	0	1	39582,22	-0,300000012	3,97785854	-0,00083290090827975002	-0,2998443264222064	0,0011927383	-0,1091057655147397	0,004070882805616839	0,1091057655147397
1	0	0	1	0	0	1	39592,22	-0,300000012	3,97722888	-0,00083289499434000909	-0,29984219740390368	0,00119254109	-0,10993866050907971	0,0041019592376948954	0,10993866050907971
1	0	0	1	0	0	1	39602,22	-0,300000012	3,97572184	-0,00083290046319862208	-0,29984416619300064	0,00119209697	-0,11077156097227834	0,0041330358738234182	0,11077156097227834
1	0	0	1	0	0	1	39612,22	-0,300000012	3,975245	-0,00083288979273041088	-0,29984032482445184	0,00119193876	-0,11160445076500874	0,0041641121118224262	0,11160445076500874
1	0	0	1	0	0	1	39622,22	-0,300000012	3,9756074	-0,000832890516658624	-0,299840585438608	0,00119204842	-0,11243734128166736	0,0041951883768321696	0,11243734128166736
1	0	0	1	0	0	1	39632,22	-0,300000012	3,97455812	-0,00083289563383824294	-0,29984242762326739	0,0011917412	-0,11327023691550562	0,0042262648327707642	0,11327023691550562
1	0	0	1	0	0	1	39642,22	-0,300000012	3,97431016	-0,00083289865306682061	-0,29984351454555334	0,00119167112	-0,11410313556857243	0,0042573414013608365	0,11410313556857243
1	0	0	1	0	0	1	39652,22	-0,300000012	3,97324181	-0,00083289748535884749	-0,29984309417068384	0,00119134912	-0,11493603305393128	0,0042884179263821542	0,11493603305393128
1	0	0	1	0	0	1	39662,22	-0,300000012	3,97171569	-0,00083289928295546099	-0,29984374130546349	0,00119089405	-0,11576893233688675	0,0043194945184742182	0,11576893233688675
1	0	0	1	0	0	1	39672,22	-0,300000012	3,97043753	-0,00083289869103829056	-0,29984352821528256	0,00119051	-0,11660183102792504	0,0043505710884810579	0,11660183102792504
1	0	0	1	0	0	1	39682,22	-0,300000012	3,96969366	-0,0008329000697798199	-0,29984402456223213	0,00119028892	-0,11743473109770486	0,0043816477099305958	0,11743473109770486
1	0	0	1	0	0	1	39692,22	-0,300000012	3,96994162	-0,00083290212259027686	-0,29984476357399526	0,00119036622	-0,11826763322029514	0,0044127244079732538	0,11826763322029514
1	0	0	1	0	0	1	39702,22	-0,300000012	3,97028494	-0,00083290384146405581	-0,29984538236855456	0,00119047158	-0,1191005370617592	0,0044438011701494029	0,1191005370617592
1	0	0	1	0	0	1	39712,22	-0,300000012	3,96986532	-0,00083290979534222016	-0,29984752576468973	0,00119035435	-0,11993344685710141	0,0044748781544727514	0,11993344685710141
1	0	0	1	0	0	1	39722,22	-0,300000012	3,96959829	-0,00083291225546598438	-0,2998484114092432	0,00119027775	-0,12076635911256739	0,004505955230586624	0,12076635911256739
1	0	0	1	0	0	1	39732,22	-0,300000012	3,96976995	-0,0008329088739968009	-0,29984719408033939	0,00119032443	-0,12159926798656419	0,0045370321805333363	0,12159926798656419
1	0	0	1	0	0	1	39742,22	-0,300000012	3,97163939	-0,00083290279871225357	-0,29984500697790643	0,00119087624	-0,12243217078527646	0,0045681089038030138	0,12243217078527646
1	0	0	1	0	0	1	39752,22	-0,300000012	3,97224998	-0,00083289933298197056	-0,29984375931500691	0,00119105435	-0,12326507011825843	0,0045991854977616346	0,12326507011825843
1	0	0	1	0	0	1	39762,22	-0,300000012	3,97162032	-0,00083289722715483776	-0,29984300121724051	0,0011908625	-0,12409796734541328	0,0046302620131490138	0,12409796734541328
1	0	0	1	0	0	1	39772,22	-0,300000012	3,97095275	-0,00083289634510378035	-0,29984268367886042	0,0011906611	-0,12493086369051704	0,0046613384956258816	0,12493086369051704
1	0	0	1	0	0	1	39782,22	-0,300000012	3,9707427	-0,00083289980478750336	-0,29984392916499834	0,00119060313	-0,12576376349530454	0,004692415107188201	0,12576376349530454
1	0	0	1	0	0	1	39792,22	-0,300000012	3,96933103	-0,00083290389223231206	-0,29984540064512678	0,00119018566	-0,12659666738753686	0,0047234918712585818	0,12659666738753686
1	0	0	1	0	0	1	39802,22	-0,300000012	3,96864438	-0,00083290447010265459	-0,29984560867844966	0,00118998054	-0,1274295718576395	0,0047545686568900819	0,1274295718576395
1	0	0	1	0	0	1	39812,22	-0,300000012	3,96912122	-0,00083290752286381184	-0,29984670767246426	0,00119012792	-0,12826247938050331	0,0047856455564242054	0,12826247938050331
1	0	0	1	0	0	1	39822,22	-0,300000012	3,96936917	-0,00083291036042074368	-0,29984772919295782	0,00119020639	-0,12909538974092405	0,0048167225618313926	0,12909538974092405
1	0	0	1	0	0	1	39832,22	-0,300000012	3,96799564	-0,00083290698483751872	-0,2998465139829991	0,00118978962	-0,12992829672576157	0,004847799441291031	0,12992829672576157
1	0	0	1	0	0	1	39842,22	-0,300000012	3,96582103	-0,00083290749485956301	-0,29984669759093466	0,00118913839	-0,13076120422062112	0,0048788763397802784	0,13076120422062112
1	0	0	1	0	0	1	39852,22	-0,300000012	3,96643138	-0,0008329021387282345	-0,29984476938366003	0,00118931371	-0,13159410635934938	0,004909953038425065	0,13159410635934938
1	0	0	1	0	0	1	39862,22	-0,300000012	3,96646953	-0,0008329141287389728	-0,29984908578751776	0,00118934223	-0,13242702048808835	0,004941030184433273	0,13242702048808835
1	0	0	1	0	0	1	39872,22	-0,300000012	3,96463823	-0,000832917505024208	-0,29985030125020013	0,00118879799	-0,13325993799311256	0,0049721074564152224	0,13325993799311256
1	0	0	1	0	0	1	39882,22	-0,300000012	3,96162391	-0,00083291913384861414	-0,29985088762698528	0,00118789647	-0,13409285712696117	0,0050031847891708	0,13409285712696117
1	0	0	1	0	0	1	39892,22	-0,300000012	3,96013594	-0,0008329128936562272	-0,29984864115773018	0,0011874414	-0,13492577002061739	0,0050342618890964096	0,13492577002061739
1	0	0	1	0	0	1	39902,22	-0,300000012	3,95492792	-0,00083291056869427366	-0,29984780417142848	0,00118587643	-0,13575868058931168	0,0050653389022745632	0,13575868058931168
1	0	0	1	0	0	1	39912,22	-0,300000012	3,95584369	-0,00083290828374524915	-0,29984698158978118	0,0011861478	-0,13659158887305691	0,0050964158301981958	0,13659158887305691
1	0	0	1	0	0	1	39922,22	-0,300000012	3,95519519	-0,00083291280183527206	-0,29984860810218637	0,00118595979	-0,13742450167489221	0,0051274929266978426	0,13742450167489221
1	0	0	1	0	0	1	39932,22	-0,300000012	3,95538592	-0,00083291151321927706	-0,29984814420042906	0,00118601508	-0,13825741318811147	0,0051585699751174931	0,13825741318811147
1	0	0	1	0	0	1	39942,22	-0,300000012	3,95368791	-0,00083290361958742131	-0,29984530249296634	0,00118549471	-0,1390903168076989	0,005189646729015127	0,1390903168076989
1	0	0	1	0	0	1	39952,22	-0,300000012	3,95128441	-0,00083290846413705088	-0,29984704653082963	0,00118478097	-0,13992322527183595	0,0052207236636694208	0,13992322527183595
1	0	0	1	0	0	1	39962,22	-0,300000012	3,94977713	-0,0008329108617405097	-0,29984790966807322	0,00118433242	-0,14075613613357646	0,0052518006877815226	0,14075613613357646
1	0	0	1	0	0	1	39972,22	-0,300000012	3,94756436	-0,0008329170840846167	-0,29985014971194765	0,00118367781	-0,14158905321766107	0,0052828779440576499	0,14158905321766107
1	0	0	1	0	0	1	39982,22	-0,300000012	3,94624805	-0,00083291828536159462	-0,29985058217165882	0,0011832848	-0,14242197150302266	0,0053139552451550355	0,14242197150302266
1	0	0	1	0	0	1	39992,22	-0,300000012	3,94605732	-0,00083291516617106061	-0,29984945926306867	0,0011832231	-0,14325488666919373	0,0053450324298712294	0,14325488666919373
1	0	0	1	0	0	1	40002,22	-0,300000012	3,9455421	-0,0008329181087497207	-0,29985051859138432	0,0011830728	-0,14408780477794344	0,0053761097243789888	0,14408780477794344
1	0	0	1	0	0	1	40012,22	-0,300000012	3,94542766	-0,00083291832287112883	-0,29985059567509107	0,00118303881	-0,14492072310081459	0,0054071870268759059	0,14492072310081459
1	0	0	1	0	0	1	40022,22	-0,300000012	3,94548488	-0,00083292133614917594	-0,29985168045518605	0,00118306023	-0,14575364443696374	0,005438264441802279	0,14575364443696374
1	0	0	1	0	0	1	40032,22	-0,300000012	3,94899511	-0,00083291562490496371	-0,29984962440727347	0,00118410471	-0,1465865600618687	0,0054693416436344506	0,1465865600618687
1	0	0	1	0	0	1	40042,22	-0,300000012	3,94874716	-0,00083291147739026266	-0,29984813130198387	0,0011840245	-0,14741947153925898	0,0055004186907172736	0,14741947153925898
1	0	0	1	0	0	1	40052,22	-0,300000012	3,95036864	-0,00083291146940986317	-0,29984812842904006	0,00118451065	-0,14825238300866883	0,005531495737502336	0,14825238300866883
1	0	0	1	0	0	1	40062,22	-0,300000012	3,9506166	-0,0008329108001374537	-0,29984788749097306	0,00118458399	-0,14908529380880627	0,005562572759315945	0,14908529380880627
1	0	0	1	0	0	1	40072,22	-0,300000012	3,95157051	-0,0008329263118207456	-0,29985347169694778	0,00118489214	-0,14991822012062704	0,0055936503598913139	0,14991822012062704
1	0	0	1	0	0	1	40082,22	-0,300000012	3,95244789	-0,00083292861291600602	-0,29985430009124006	0,0011851585	-0,15075114873354304	0,005624728046323641	0,15075114873354304
1	0	0	1	0	0	1	40092,22	-0,300000012	3,95288682	-0,00083292875827186637	-0,29985435241934963	0,00118529028	-0,15158407749181491	0,0056558057381793901	0,15158407749181491
1	0	0	1	0	0	1	40102,22	-0,300000012	3,95279145	-0,00083291687742537933	-0,29985007531462221	0,00118524476	-0,15241699436924029	0,0056868829867447827	0,15241699436924029
1	0	0	1	0	0	1	40112,22	-0,300000012	3,95342088	-0,000832917169796096	-0,29985018056808013	0,00118543394	-0,15324991153903635	0,0057179602462189197	0,15324991153903635
1	0	0	1	0	0	1	40122,22	-0,300000012	3,95298219	-0,00083292128485606784	-0,2998516619896672	0,00118530833	-0,15408283282389242	0,0057490376592314778	0,15408283282389242
1	0	0	1	0	0	1	40132,22	-0,300000012	3,95279145	-0,00083291538989709491	-0,29984953980444083	0,00118524267	-0,15491574821378954	0,005780114852295191	0,15491574821378954
1	0	0	1	0	0	1	40142,22	-0,300000012	3,95170403	-0,0008329147430227863	-0,29984930692969018	0,00118491566	-0,15574866295681232	0,0058111920212231539	0,15574866295681232
1	0	0	1	0	0	1	40152,22	-0,300000012	3,95157051	-0,00083290858818921792	-0,29984709118960966	0,00118486688	-0,15658157154500154	0,0058422689605060006	0,15658157154500154
1	0	0	1	0	0	1	40162,22	-0,300000012	3,95076919	-0,0008329058354844649	-0,29984610021590048	0,00118462276	-0,15741447738048602	0,0058733457970817318	0,15741447738048602
1	0	0	1	0	0	1	40172,22	-0,300000012	3,94954824	-0,0008329116852266921	-0,2998482061230983	0,00118426501	-0,1582473890657127	0,0059044228519192102	0,1582473890657127
1	0	0	1	0	0	1	40182,22	-0,300000012	3,93772054	-0,00083290868092411085	-0,29984712457417114	0,00118071423	-0,15908029774663683	0,005935499794662121	0,15908029774663683
1	0	0	1	0	0	1	40192,22	-0,300000012	3,93100548	-0,00083290774643917875	-0,29984678815959622	0,00117869931	-0,159913205493076	0,0059665767025381427	0,159913205493076
1	0	0	1	0	0	1	40202,22	-0,300000012	3,92905974	-0,00083291101754705114	-0,29984796575842803	0,00117812061	-0,16074611651062304	0,0059976537324635968	0,16074611651062304
1	0	0	1	0	0	1	40212,22	-0,300000012	3,92804861	-0,00083290648433069389	-0,29984633380054246	0,00117781095	-0,16157902299495373	0,0060287305932486515	0,16157902299495373
1	0	0	1	0	0	1	40222,22	-0,300000012	3,92640805	-0,00083290380274752768	-0,29984536843060442	0,00117731525	-0,16241192679770125	0,0060598073539802355	0,16241192679770125
1	0	0	1	0	0	1	40232,22	-0,300000012	3,92566395	-0,0008329237466123369	-0,29985254822192237	0,00117712037	-0,1632448505443136	0,0060908848588442291	0,1632448505443136
1	0	0	1	0	0	1	40242,22	-0,300000012	3,92535877	-0,00083292706915239488	-0,29985374433634106	0,00117703353	-0,16407777761346598	0,0061219624876766605	0,16407777761346598
1	0	0	1	0	0	1	40252,22	-0,300000012	3,92392802	-0,00083292494714756813	-0,29985298041460486	0,00117660151	-0,16491070256061354	0,0061530400373342374	0,16491070256061354
1	0	0	1	0	0	1	40262,22	-0,300000012	3,92350817	-0,00083292273224393523	-0,2998521830492985	0,00117647252	-0,1657436252928575	0,006184117504350784	0,1657436252928575
1	0	0	1	0	0	1	40272,22	-0,300000012	3,92295504	-0,00083291935118867302	-0,29985096586940627	0,00117630186	-0,16657654464404618	0,0062151948452156109	0,16657654464404618
1	0	0	1	0	0	1	40282,22	-0,300000012	3,92266893	-0,00083292005503839923	-0,29985121925530726	0,00117621711	-0,16740946469908458	0,0062462722123420173	0,16740946469908458
1	0	0	1	0	0	1	40292,22	-0,300000012	3,92177224	-0,00083292954133119859	-0,29985463432070867	0,00117596157	-0,16824239424041578	0,0062773499334147648	0,16824239424041578
1	0	0	1	0	0	1	40302,22	-0,300000012	3,92184854	-0,00083292768820457984	-0,29985396719512717	0,00117598183	-0,16907532192862038	0,0063084275853448653	0,16907532192862038
1	0	0	1	0	0	1	40312,22	-0,300000012	3,92043686	-0,00083292376239266662	-0,29985255390284109	0,00117555296	-0,16990824569101302	0,0063395050907976448	0,16990824569101302
1	0	0	1	0	0	1	40322,22	-0,300000012	3,91971183	-0,00083291774379379213	-0,2998503872072503	0,00117532711	-0,17074116343480682	0,0063705823716884083	0,17074116343480682
1	0	0	1	0	0	1	40332,22	-0,300000012	3,91858649	-0,00083291541051864627	-0,29984954722819936	0,00117498636	-0,17157407884532547	0,0064016595655215386	0,17157407884532547
1	0	0	1	0	0	1	40342,22	-0,300000012	3,91765165	-0,00083291680513322355	-0,29985004928944627	0,00117470801	-0,17240699565045869	0,0064327368113896128	0,17240699565045869
1	0	0	1	0	0	1	40352,22	-0,300000012	3,91692662	-0,00083291519046823181	-0,2998494680100503	0,00117448834	-0,17323991084092694	0,0064638139970123674	0,17323991084092694
1	0	0	1	0	0	1	40362,22	-0,300000012	3,91599202	-0,00083291568750639757	-0,29984964694378963	0,00117420882	-0,17407282652843334	0,0064948912011802829	0,17407282652843334
1	0	0	1	0	0	1	40372,22	-0,300000012	3,91515255	-0,00083292879541549414	-0,29985436579105562	0,00117397553	-0,17490575532384883	0,006525968894421911	0,17490575532384883
1	0	0	1	0	0	1	40382,22	-0,300000012	3,91446567	-0,00083292506906886886	-0,29985302430627302	0,00117376435	-0,1757386803929177	0,0065570464486285363	0,1757386803929177
1	0	0	1	0	0	1	40392,22	-0,300000012	3,91377902	-0,00083292206276622093	-0,29985194203732173	0,00117355422	-0,17657160245568394	0,0065881238906659686	0,17657160245568394
1	0	0	1	0	0	1	40402,22	-0,300000012	3,91314936	-0,00083292100605037491	-0,29985156161961792	0,001173364	-0,1774045234617343	0,0066192012932759117	0,1774045234617343
1	0	0	1	0	0	1	40412,22	-0,300000012	3,91213846	-0,00083291605755024486	-0,2998497801595744	0,00117305387	-0,17823743951928454	0,0066502785112506598	0,17823743951928454
1	0	0	1	0	0	1	40422,22	-0,300000012	3,91112733	-0,00083291666984558106	-0,29985000058589504	0,00117275154	-0,17907035618913011	0,0066813557520709709	0,17907035618913011
1	0	0	1	0	0	1	40432,22	-0,300000012	3,91000175	-0,00083291381555464538	-0,29984897304116006	0,00117240997	-0,17990327000468477	0,0067124328863938509	0,17990327000468477
1	0	0	1	0	0	1	40442,22	-0,300000012	3,91269159	-0,00083291299151215283	-0,2998486763858633	0,00117321545	-0,1807361829961969	0,0067435099899705958	0,1807361829961969
1	0	0	1	0	0	1	40452,22	-0,300000012	3,91213846	-0,00083290910500288	-0,29984727724252774	0,00117304409	-0,18156909210119978	0,0067745869485364557	0,18156909210119978
1	0	0	1	0	0	1	40462,22	-0,300000012	3,91147065	-0,00083291132486694387	-0,29984807639358925	0,001172847	-0,18240200342606672	0,0068056639899284275	0,18240200342606672
1	0	0	1	0	0	1	40472,22	-0,300000012	3,91074586	-0,00083291686475939226	-0,29985007075486694	0,00117263745	-0,18323492029082611	0,0068367412380212352	0,18323492029082611
1	0	0	1	0	0	1	40482,22	-0,300000012	3,91082215	-0,00083291734837989018	-0,29985024485824582	0,00117266097	-0,18406783763920602	0,0068678185041585741	0,18406783763920602
1	0	0	1	0	0	1	40492,22	-0,300000012	3,91023064	-0,0008329219082279337	-0,2998518864035385	0,00117249007	-0,18490075954743392	0,006898895940429975	0,18490075954743392
1	0	0	1	0	0	1	40502,22	-0,300000012	3,90761709	-0,00083291293379333286	-0,29984865560708819	0,00117169379	-0,18573367248122726	0,0069299730418531533	0,18573367248122726
1	0	0	1	0	0	1	40512,22	-0,300000012	3,90488911	-0,00083291687105264922	-0,29985007302043942	0,00117088133	-0,1865665893522799	0,0069610502901807706	0,1865665893522799
1	0	0	1	0	0	1	40522,22	-0,300000012	3,90443134	-0,00083292686862581299	-0,29985367214677171	0,00117075804	-0,18739951622090573	0,0069921279115312858	0,18739951622090573
1	0	0	1	0	0	1	40532,22	-0,300000012	3,90408802	-0,00083291732899679066	-0,29985023788033005	0,00117064174	-0,18823243354990253	0,0070232051769454157	0,18823243354990253
1	0	0	1	0	0	1	40542,22	-0,300000012	3,90347743	-0,00083292082097298573	-0,29985149499175795	0,00117046351	-0,18906535437087552	0,0070542825726498726	0,18906535437087552
1	0	0	1	0	0	1	40552,22	-0,300000012	3,90290523	-0,00083292242681980134	-0,2998520730966105	0,00117029424	-0,1898982767976953	0,0070853600282706317	0,1898982767976953
1	0	0	1	0	0	1	40562,22	-0,300000012	3,9021039	-0,00083292834943698509	-0,29985420523879264	0,00117006223	-0,19073120514713229	0,0071164377048722022	0,19073120514713229
1	0	0	1	0	0	1	40572,22	-0,300000012	3,90200853	-0,00083291819201575386	-0,29985054856715622	0,00117001939	-0,19156412333914803	0,0071475150024867302	0,19156412333914803
1	0	0	1	0	0	1	40582,22	-0,300000012	3,90176058	-0,00083291597959233651	-0,29984975209472749	0,00116994197	-0,19239703931874038	0,0071785922175527642	0,19239703931874038
1	0	0	1	0	0	1	40592,22	-0,300000012	3,90084481	-0,00083291695584191206	-0,29985010354457402	0,00116966874	-0,1932299562745823	0,0072096694690439846	0,1932299562745823
1	0	0	1	0	0	1	40602,22	-0,300000012	3,89821219	-0,00083290501936773453	-0,29984580641387808	0,00116886257	-0,19406286129395005	0,007240746275169303	0,19406286129395005
1	0	0	1	0	0	1	40612,22	-0,300000012	3,896667	-0,00083289972679317005	-0,2998439010870384	0,00116839178	-0,1948957610207432	0,0072718228838215488	0,1948957610207432
