Repository: m0l0t0ph/thesis

# thesis

Zusammenfassung
---------------
Es konnten die Festk�rperelektrolytkeramiken LATP, LAGP, LTO und LLTO hergestellt,
mit XRD und MAS-NMR charakterisiert und zu Elektrodensuspensionen weiterverarbeitet
werden. Aus den Daten der MAS-NMR konnten dabei gegen�ber der XRD keine Mehrinfor-
mationen gewonnen werden. Die mit den Suspensionen gegossenen und gestanzten Elektro-
denproben wurden mittels REM und EDX untersucht und als Kathode in Testzellen verbaut.
Mit diesen wurden Ladekennlinien erstellt und eine zyklischer Voltametrie durchgef�hrt. Aus
den Ladekennlinien konnten die Kapazit�ten und der Grad der Lithiuminsertation in die
Materialen bestimmt werden. Die zyklische Voltametrie lieferte nicht-reaktive Spannungsbe-
reiche der Materialien.

F�r ein noch besseres Verst�ndnis der Lithiumbewegung und -insertation wurde eine in-situ
NMR-Testzelle konzipiert, konstruiert, gebaut und getestet. F�r den Test kam dabei eine
Lithium-Schwefel-Zelle zum Einsatz, f�r welche ein Di?usionskoe?zient sowie ein Spektrum
vor und nach einer 90 min�tigen Ladezeit aufgenommen worden ist.

Abstract
--------
The all solid state electrolyte ceramics LATP, LAGP, LTO, and LLTO were successfully
synthesized and characterized by using XRD. MAS-NMR spectroscopy were not able to ge-
nerate additional information. All powders were processed to electrode slurries, casted on
aluminum foils and punched to electrode samples. Those samples were studied by SEM and
EDX and then build into battery test cells. The cells were analyzed by measuring the charge
curves as well as cyclic voltammetry. With the charge curves capacities and the amount of
lithium insertion were calculated. The cyclic voltammetry was able to detect non-reactive
voltage regions.

To be able to better understand lithium movement and insertion a novel in-situ NMR sample
cell was designed, constructed, built and tested. Therefore, a lithium-sulfur-cell was built into
the in-situ sample cell. With this setting a diffusion coeffcient as well as a NMR spectrum
before and after 90 minutes of charging were measured.

File: Experimentelles/Rohdaten/Batteriemessungen/AlteZelle/Studenten_Batterietests/LiCoO2_LATP_Li/PEIS_GCPL/ZView-Export/LiCoO2_LATP_Li_04_GCPL_C02.txt
EC-Lab ASCII FILE
Nb header lines : 71                          

Galvanostatic Cycling with Potential Limitation

Run on channel : 2 (SN 6986)
Grouped channel(s) : 2
User : 
CE vs. WE compliance from -10 V to 10 V
Electrode connection : standard
Ewe ctrl range : min = -10,00 V, max = 10,00 V
Acquisition started on : 02.12.2015 14:59:29
Saved on :
	File : LiCoO2_LATP_Li_04_GCPL_C02.mpr
	Directory : C:\Hupfer\Studenten Batterietests\LiCoO2_LATP_Li\PEIS_GCPL\
	Host : 192.168.0.2
Device : VMP3 (SN 0324)
Address : 192.168.0.1
EC-Lab for windows v10.33 (software)
Internet server v10.33 (firmware)
Command interpretor v10.32 (firmware)
Electrode material : 
Initial state : 
Electrolyte : 
Comments : 
Mass of active material : 0,001 mg
 at x = 0,000
Molecular weight of active material (at x = 0) : 0,001 g/mol
Atomic weight of intercalated ion : 0,001 g/mol
Acquisition started at : xo = 0,000
Number of e- transfered per intercalated ion : 1
for DX = 1, DQ = 26,801 mA.h
Battery capacity : 0,000 A.h
Electrode surface area : 0,001 cm²
Characteristic mass : 0,001 g
Ns                  0                   1                   
Set I/C             I                   I                   
Is                  0,000               500,000             
unit Is             mA                  nA                  
vs.                 <None>              <None>              
N                   1                   1                   
I sign              > 0                 > 0                 
t1 (h:m:s)          0:00:0,0000         10:00:0,0000        
I Range             1 mA                1 mA                
Bandwidth           5                   5                   
dE1 (mV)            0,00                0,00                
dt1 (s)             0,0000              10,0000             
EM (V)              0,000               3,000               
tM (h:m:s)          0:00:0,0000         0:00:0,0000         
Im                  0,000               0,000               
unit Im             mA                  mA                  
E range min (V)     -10,000             -10,000             
E range max (V)     10,000              10,000              
dq                  0,000               1,000               
unit dq             mA.h                mA.h                
dtq (s)             0,0000              120,0000            
dQM                 0,000               0,000               
unit dQM            mA.h                mA.h                
dxM                 0,000               0,000               
tR (h:m:s)          0:00:0,0000         0:00:0,0000         
dER/dt (mV/h)       0,0                 0,1                 
dER (mV)            0,00                5,00                
dtR (s)             1,0000              120,0000            
EL (V)              pass                4,200               
goto Ns'            0                   0                   
nc cycles           0                   0                   

Number of loops : 1
Loop 0 from point number 0 to 1

mode	ox/red	error	control changes	Ns changes	counter inc.	Ns	time/s	control/V/mA	Ewe/V	dq/mA.h	<I>/mA	P/W	(Q-Qo)/mA.h	x	Capacity/mA.h
1	1	0	1	1	0	1	1212,8450	0,000500000024	1,66817558	0	0	0	0	0	0
1	1	0	1	0	0	1	1212,9180	0,000500000024	3,04126787	2,9078409368392179E-009	0,00014340037859001176	4,36118967E-007	2,9078409368392179E-009	-1,0849545498719171E-010	2,9078409368392179E-009
