Repository: m0l0t0ph/thesis

# thesis

Zusammenfassung
---------------
Es konnten die Festk�rperelektrolytkeramiken LATP, LAGP, LTO und LLTO hergestellt,
mit XRD und MAS-NMR charakterisiert und zu Elektrodensuspensionen weiterverarbeitet
werden. Aus den Daten der MAS-NMR konnten dabei gegen�ber der XRD keine Mehrinfor-
mationen gewonnen werden. Die mit den Suspensionen gegossenen und gestanzten Elektro-
denproben wurden mittels REM und EDX untersucht und als Kathode in Testzellen verbaut.
Mit diesen wurden Ladekennlinien erstellt und eine zyklischer Voltametrie durchgef�hrt. Aus
den Ladekennlinien konnten die Kapazit�ten und der Grad der Lithiuminsertation in die
Materialen bestimmt werden. Die zyklische Voltametrie lieferte nicht-reaktive Spannungsbe-
reiche der Materialien.

F�r ein noch besseres Verst�ndnis der Lithiumbewegung und -insertation wurde eine in-situ
NMR-Testzelle konzipiert, konstruiert, gebaut und getestet. F�r den Test kam dabei eine
Lithium-Schwefel-Zelle zum Einsatz, f�r welche ein Di?usionskoe?zient sowie ein Spektrum
vor und nach einer 90 min�tigen Ladezeit aufgenommen worden ist.

Abstract
--------
The all solid state electrolyte ceramics LATP, LAGP, LTO, and LLTO were successfully
synthesized and characterized by using XRD. MAS-NMR spectroscopy were not able to ge-
nerate additional information. All powders were processed to electrode slurries, casted on
aluminum foils and punched to electrode samples. Those samples were studied by SEM and
EDX and then build into battery test cells. The cells were analyzed by measuring the charge
curves as well as cyclic voltammetry. With the charge curves capacities and the amount of
lithium insertion were calculated. The cyclic voltammetry was able to detect non-reactive
voltage regions.

To be able to better understand lithium movement and insertion a novel in-situ NMR sample
cell was designed, constructed, built and tested. Therefore, a lithium-sulfur-cell was built into
the in-situ sample cell. With this setting a diffusion coeffcient as well as a NMR spectrum
before and after 90 minutes of charging were measured.

File: Experimentelles/Rohdaten/Batterietests/AlteZelle/Studenten_Batterietests/LiCoO2 vs Li 300µm GCPL/ZView-Export/LiCoO2 vs Li 300µm GCPL_02_GCPL_C04_loop9.txt (part 1 of 3)
EC-Lab ASCII FILE
Nb header lines : 3                           
mode	ox/red	error	control changes	Ns changes	counter inc.	Ns	time/s	control/V/mA	Ewe/V	dq/mA.h	<I>/mA	P/W	(Q-Qo)/mA.h	x	Capacity/mA.h
1	0	0	1	1	0	1	99065,01	-0,300000012	4,18198204	0	0	0	0	0	0
1	0	0	1	0	0	1	99075,01	-0,300000012	4,05916452	-0,00082881672501780378	-0,29836812426607238	0,00121112529	-0,00082881672501780378	3,0924266366352774E-005	0,00082881672501780378
1	0	0	1	0	0	1	99085,01	-0,300000012	4,04411268	-0,00083293755950695936	-0,29985159476435488	0,00121263368	-0,0016617542845247632	6,2002286608016845E-005	0,0016617542845247632
1	0	0	1	0	0	1	99095,01	-0,300000012	4,03383017	-0,00083293770813445235	-0,29985164826832218	0,00120955065	-0,0024946919926592154	9,3080312395172493E-005	0,0024946919926592154
1	0	0	1	0	0	1	99105,01	-0,300000012	4,02446365	-0,00083292236502137446	-0,2998461257521248	0,00120671978	-0,0033276143576805901	0,00012415776571015019	0,0033276143576805901
1	0	0	1	0	0	1	99115,01	-0,300000012	4,01664209	-0,00083292032120790746	-0,29984539021546944	0,00120437157	-0,0041605346788884979	0,00015523514276769952	0,0041605346788884979
1	0	0	1	0	0	1	99125,01	-0,300000012	4,00929737	-0,0008329135679056247	-0,29984295886525709	0,00120215956	-0,0049934482467941229	0,00018631226785046074	0,0049934482467941229
1	0	0	1	0	0	1	99135,01	-0,300000012	4,00265884	-0,00083292405182454323	-0,29984673209392454	0,00120018423	-0,0058263722986186662	0,00021738978410233258	0,0058263722986186662
1	0	0	1	0	0	1	99145,01	-0,300000012	3,99748874	-0,00083292608316904973	-0,29984746336349312	0,00119863683	-0,0066592983817877158	0,00024846737614639914	0,0066592983817877158
1	0	0	1	0	0	1	99155,01	-0,300000012	3,99224257	-0,00083292191851635776	-0,29984596469759622	0,00119705778	-0,007492220300304073	0,00027954481280167434	0,007492220300304073
1	0	0	1	0	0	1	99165,01	-0,300000012	3,98598528	-0,00083292337078021632	-0,29984648804329645	0,00119518372	-0,0083251436710842893	0,00031062230364286662	0,0083251436710842893
1	0	0	1	0	0	1	99175,01	-0,300000012	3,9806056	-0,00083292388264503744	-0,29984667231099066	0,00119357137	-0,0091580675537293274	0,00034169981358242368	0,0091580675537293274
1	0	0	1	0	0	1	99185,01	-0,300000012	3,97509241	-0,00083292904373175565	-0,29984852926019245	0,00119192561	-0,0099909965974610829	0,00037277751608906534	0,0099909965974610829
1	0	0	1	0	0	1	99195,01	-0,300000012	3,97026587	-0,00083293088816934157	-0,29984919313289946	0,00119048101	-0,010823927485630422	0,00040385528741415315	0,010823927485630422
1	0	0	1	0	0	1	99205,01	-0,300000012	3,96521044	-0,00083292680551111693	-0,2998477236702752	0,00118895934	-0,011656854291141539	0,00043493290640977344	0,011656854291141539
1	0	0	1	0	0	1	99215,01	-0,300000012	3,96137595	-0,00083292665959397965	-0,29984767199285453	0,00118780939	-0,012489780950735522	0,00046601051996102912	0,012489780950735522
1	0	0	1	0	0	1	99225,01	-0,300000012	3,95662594	-0,0008329215080423488	-0,29984581747091571	0,00118637772	-0,013322702458777869	0,0004970879413009671	0,013322702458777869
1	0	0	1	0	0	1	99235,01	-0,300000012	3,95195198	-0,00083291854635046579	-0,29984475059875309	0,001184972	-0,014155621005128333	0,00052816525213619891	0,014155621005128333
1	0	0	1	0	0	1	99245,01	-0,300000012	3,94796491	-0,00083292304637200294	-0,29984637014165485	0,00118378294	-0,014988544051500336	0,00055924273087328467	0,014988544051500336
1	0	0	1	0	0	1	99255,01	-0,300000012	3,94409227	-0,00083292238933344678	-0,29984613361244966	0,00118262076	-0,015821466440833782	0,00059032018509537843	0,015821466440833782
1	0	0	1	0	0	1	99265,01	-0,300000012	3,93991446	-0,00083292171709736192	-0,29984589267338368	0,0011813672	-0,016654388157931142	0,00062139761423544	0,016654388157931142
1	0	0	1	0	0	1	99275,01	-0,300000012	3,93630886	-0,00083292370094358912	-0,29984660689976192	0,00118028885	-0,017487311858874733	0,00065247511739547174	0,017487311858874733
1	0	0	1	0	0	1	99285,01	-0,300000012	3,9324553	-0,00083292205571300454	-0,29984601426543347	0,0011791311	-0,018320233914587738	0,00068355255916973824	0,018320233914587738
1	0	0	1	0	0	1	99295,01	-0,300000012	3,9289453	-0,00083292125195099238	-0,29984572416285901	0,00117807742	-0,01915315516653873	0,00071462997095456346	0,01915315516653873
1	0	0	1	0	0	1	99305,01	-0,300000012	3,92574024	-0,00083291962735520474	-0,29984513931993498	0,00117711409	-0,019986074793893933	0,00074570732212353549	0,019986074793893933
1	0	0	1	0	0	1	99315,01	-0,300000012	3,92221093	-0,0008329230469713609	-0,29984637111138944	0,00117606076	-0,020818997840865293	0,00077678480088298406	0,020818997840865293
1	0	0	1	0	0	1	99325,01	-0,300000012	3,9190824	-0,00083292338816490432	-0,29984649430166048	0,00117512315	-0,021651921229030198	0,00080786229237282253	0,021651921229030198
1	0	0	1	0	0	1	99335,01	-0,300000012	3,91603017	-0,0008329274903767639	-0,2998479710268592	0,00117421371	-0,022484848719406963	0,00083893993692170086	0,022484848719406963
1	0	0	1	0	0	1	99345,01	-0,300000012	3,91282511	-0,00083292979623874022	-0,29984880004565248	0,00117325597	-0,023317778515645706	0,00087001766750538982	0,023317778515645706
1	0	0	1	0	0	1	99355,01	-0,300000012	3,90956306	-0,00083292960765626688	-0,29984873215381325	0,00117227749	-0,024150708123301971	0,00090109539105281331	0,024150708123301971
1	0	0	1	0	0	1	99365,01	-0,300000012	3,90641522	-0,00083293157360951104	-0,29984944031583174	0,00117133639	-0,024983639696911485	0,00093217318795259558	0,024983639696911485
1	0	0	1	0	0	1	99375,01	-0,300000012	3,90351558	-0,00083293075994319386	-0,29984914808591104	0,00117046584	-0,025816570456854678	0,00096325095449339341	0,025816570456854678
1	0	0	1	0	0	1	99385,01	-0,300000012	3,89998627	-0,0008329248368193705	-0,29984701580347194	0,00116939924	-0,026649495293674048	0,0009943285000344777	0,026649495293674048
1	0	0	1	0	0	1	99395,01	-0,300000012	3,89693403	-0,00083292199879056883	-0,29984599328158726	0,00116848003	-0,027482417292464618	0,0010254059396848917	0,027482417292464618
1	0	0	1	0	0	1	99405,01	-0,300000012	3,89395809	-0,00083291972853905626	-0,29984517574191098	0,00116758456	-0,028315337021003674	0,0010564832946291691	0,028315337021003674
1	0	0	1	0	0	1	99415,01	-0,300000012	3,89088678	-0,00083291210999753728	-0,29984243323287072	0,001166653	-0,02914824913100121	0,0010875603653154194	0,02914824913100121
1	0	0	1	0	0	1	99425,02	-0,300000012	3,88794875	-0,00083291517292956518	-0,2998435368718912	0,00116577628	-0,029981164303930778	0,0011186375502837819	0,029981164303930778
1	0	0	1	0	0	1	99435,02	-0,300000012	3,88487744	-0,00083292161012192563	-0,29984585421578291	0,0011648644	-0,030814085914052704	0,0011497149754324462	0,030814085914052704
1	0	0	1	0	0	1	99445,02	-0,300000012	3,88239741	-0,00083291699694593754	-0,29984419297467782	0,00116411434	-0,031647002910998637	0,0011807922284573117	0,031647002910998637
1	0	0	1	0	0	1	99455,02	-0,300000012	3,87987924	-0,00083291842718919117	-0,29984470726565549	0,00116336124	-0,032479921338187827	0,001211869534846476	0,032479921338187827
1	0	0	1	0	0	1	99465,02	-0,300000012	3,87779999	-0,00083292043987413248	-0,29984543181791334	0,00116274063	-0,033312841778061958	0,0012429469163316219	0,033312841778061958
1	0	0	1	0	0	1	99475,02	-0,300000012	3,87505269	-0,00083291718473864922	-0,29984426089941472	0,00116191234	-0,034145758962800608	0,0012740241763632861	0,034145758962800608
1	0	0	1	0	0	1	99485,02	-0,300000012	3,87255383	-0,00083291734924084608	-0,29984432032846995	0,00116116332	-0,034978676312041453	0,0013051014425327485	0,034978676312041453
1	0	0	1	0	0	1	99495,02	-0,300000012	3,87016916	-0,00083291525446209638	-0,29984356601358822	0,00116044527	-0,035811591566503552	0,0013361786305431992	0,035811591566503552
1	0	0	1	0	0	1	99505,02	-0,300000012	3,86799431	-0,00083291155539949747	-0,29984223347157005	0,00115978811	-0,036644503121903046	0,0013672556805366507	0,036644503121903046
1	0	0	1	0	0	1	99515,02	-0,300000012	3,86614394	-0,00083291561055845696	-0,29984369329819616	0,00115923886	-0,037477418732461498	0,0013983328818335357	0,037477418732461498
1	0	0	1	0	0	1	99525,02	-0,300000012	3,86519003	-0,00083291527101728653	-0,29984357165220646	0,00115895236	-0,03831033400347879	0,0014294100704616827	0,03831033400347879
1	0	0	1	0	0	1	99535,02	-0,300000012	3,86320591	-0,00083292004455957146	-0,29984529062403654	0,00115836412	-0,039143254048038362	0,0014604874371971107	0,039143254048038362
1	0	0	1	0	0	1	99545,02	-0,300000012	3,8612411	-0,00083291645072400576	-0,29984399686879955	0,00115776993	-0,039976170498762362	0,0014915646698417018	0,039976170498762362
1	0	0	1	0	0	1	99555,02	-0,300000012	3,85872293	-0,00083291881474521434	-0,29984484688036621	0,00115701824	-0,040809089313507578	0,0015226419906911027	0,040809089313507578
1	0	0	1	0	0	1	99565,02	-0,300000012	3,85683441	-0,00083291782309942771	-0,29984448980069325	0,0011564506	-0,041642007136607008	0,0015537192745408656	0,041642007136607008
1	0	0	1	0	0	1	99575,02	-0,300000012	3,85408711	-0,00083291043267647411	-0,29984182958025946	0,00115561648	-0,042474917569283482	0,0015847962826440122	0,042474917569283482
1	0	0	1	0	0	1	99585,02	-0,300000012	3,85238934	-0,00083290737538701965	-0,29984072981553728	0,00115510321	-0,043307824944670502	0,0016158731766755782	0,043307824944670502
1	0	0	1	0	0	1	99595,02	-0,300000012	3,8496232	-0,00083290494264331123	-0,29983985404510886	0,00115427049	-0,044140729887313818	0,0016469499799382061	0,044140729887313818
1	0	0	1	0	0	1	99605,02	-0,300000012	3,84578872	-0,00083291627458400192	-0,29984393276502701	0,00115313637	-0,044973646161897818	0,0016780272060107766	0,044973646161897818
1	0	0	1	0	0	1	99615,02	-0,300000012	3,84206867	-0,00083291682675811981	-0,29984413112491168	0,00115202169	-0,045806562988655942	0,0017091044526857062	0,045806562988655942
1	0	0	1	0	0	1	99625,02	-0,300000012	3,83951235	-0,00083291897840632333	-0,2998449057029552	0,00115125824	-0,046639481967062266	0,0017401817796415229	0,046639481967062266
1	0	0	1	0	0	1	99635,02	-0,300000012	3,83678436	-0,00083292329926954368	-0,29984646225807584	0,00115044625	-0,047472405266331814	0,0017712592678145558	0,047472405266331814
1	0	0	1	0	0	1	99645,02	-0,300000012	3,8337512	-0,00083292128754489958	-0,29984573808642144	0,00114953401	-0,04830532655387671	0,0018023366809274374	0,04830532655387671
1	0	0	1	0	0	1	99655,02	-0,300000012	3,83140469	-0,00083292099369400077	-0,29984563193218541	0,00114882994	-0,049138247547570714	0,0018334140830763472	0,049138247547570714
1	0	0	1	0	0	1	99665,02	-0,300000012	3,82886744	-0,00083292105557024474	-0,29984565346718714	0,00114806928	-0,04997116860314096	0,0018644914875339427	0,04997116860314096
1	0	0	1	0	0	1	99675,02	-0,300000012	3,82633018	-0,00083291909312539622	-0,29984494700100525	0,00114730583	-0,050804087696266355	0,0018955688187700822	0,050804087696266355
1	0	0	1	0	0	1	99685,02	-0,300000012	3,82365942	-0,00083291899276276429	-0,29984491162513824	0,00114650477	-0,05163700668902912	0,0019266461462615571	0,05163700668902912
1	0	0	1	0	0	1	99695,02	-0,300000012	3,82196164	-0,00083292363079720077	-0,29984658165454234	0,00114600209	-0,052469930319826317	0,0019577236468043328	0,052469930319826317
1	0	0	1	0	0	1	99705,02	-0,300000012	3,81986308	-0,00083291954359412198	-0,29984511021371744	0,00114536728	-0,053302849863420442	0,0019888009948480662	0,053302849863420442
1	0	0	1	0	0	1	99715,02	-0,300000012	3,81724954	-0,00083291339694956941	-0,29984289641823789	0,00114457519	-0,05413576326037001	0,0020198781135522272	0,05413576326037001
1	0	0	1	0	0	1	99725,02	-0,300000012	3,81543732	-0,00083291676578919091	-0,29984410917653107	0,00114403642	-0,0549686800261592	0,0020509553579523238	0,0549686800261592
1	0	0	1	0	0	1	99735,02	-0,300000012	3,81377769	-0,00083291159497201434	-0,29984224815196851	0,00114353164	-0,055801591621131213	0,0020820324094222794	0,055801591621131213
1	0	0	1	0	0	1	99745,02	-0,300000012	3,81173635	-0,00083290931961933773	-0,29984142972184998	0,0011429165	-0,056634500940750554	0,0021131093759957674	0,056634500940750554
1	0	0	1	0	0	1	99755,02	-0,300000012	3,80967617	-0,00083291025953491533	-0,29984176808477133	0,00114230008	-0,057467411200285466	0,0021441863776387693	0,057467411200285466
1	0	0	1	0	0	1	99765,02	-0,300000012	3,80807352	-0,0008329146521538496	-0,29984334853067776	0,00114182546	-0,058300325852439309	0,0021752635431762893	0,058300325852439309
1	0	0	1	0	0	1	99775,02	-0,300000012	3,80683351	-0,00083292044264740416	-0,29984543281583507	0,00114146166	-0,05913324629508672	0,0022063409247649098	0,05913324629508672
1	0	0	1	0	0	1	99785,02	-0,300000012	3,80498314	-0,00083292044454813005	-0,29984543361178176	0,00114090682	-0,059966166739634842	0,0022374183064244483	0,059966166739634842
1	0	0	1	0	0	1	99795,02	-0,300000012	3,80399108	-0,00083291835003925696	-0,29984468060877824	0,00114060647	-0,060799085089674099	0,0022684956099350454	0,060799085089674099
1	0	0	1	0	0	1	99805,02	-0,300000012	3,8022933	-0,00083291503572298419	-0,29984348747849818	0,00114009285	-0,061632000125397082	0,0022995727897840458	0,061632000125397082
1	0	0	1	0	0	1	99815,02	-0,300000012	3,80153012	-0,00083291826503144371	-0,29984464946203936	0,00113986852	-0,062464918390428531	0,0023306500901228861	0,062464918390428531
1	0	0	1	0	0	1	99825,02	-0,300000012	3,80070996	-0,00083291405809753472	-0,29984313442331059	0,00113961683	-0,063297832448526067	0,0023617272334953667	0,063297832448526067
1	0	0	1	0	0	1	99835,02	-0,300000012	3,79866862	-0,00083291814244952474	-0,29984460476140154	0,0011390103	-0,06413075059097559	0,0023928045292605114	0,06413075059097559
1	0	0	1	0	0	1	99845,02	-0,300000012	3,7969327	-0,00083292021264798118	-0,29984535092566918	0,0011384926	-0,064963670803623578	0,0024238819022675443	0,064963670803623578
1	0	0	1	0	0	1	99855,02	-0,300000012	3,79578805	-0,00083291776269839859	-0,29984446917024762	0,00113814604	-0,065796588566321958	0,0024549591838636634	0,065796588566321958
1	0	0	1	0	0	1	99865,02	-0,300000012	3,7943573	-0,00083291470666229722	-0,29984336879559546	0,00113771285	-0,066629503272984269	0,002486036351434967	0,066629503272984269
1	0	0	1	0	0	1	99875,02	-0,300000012	3,79315543	-0,00083292026759187379	-0,29984536979796237	0,00113736012	-0,067462423540576141	0,0025171137264920307	0,067462423540576141
1	0	0	1	0	0	1	99885,02	-0,300000012	3,79210615	-0,00083292457345128051	-0,29984691987583846	0,00113705138	-0,06829534811402743	0,0025481912622064973	0,06829534811402743
1	0	0	1	0	0	1	99895,02	-0,300000012	3,79071355	-0,00083293256800207834	-0,29984979846286778	0,00113664474	-0,069128280682029517	0,0025792690962084035	0,069128280682029517
1	0	0	1	0	0	1	99905,02	-0,300000012	3,78888226	-0,00083293263657556634	-0,29984982366021472	0,00113609573	-0,069961213318605082	0,0026103469327688781	0,069961213318605082
1	0	0	1	0	0	1	99915,02	-0,300000012	3,7860589	-0,00083292821992271488	-0,29984823369660838	0,0011352431	-0,070794141538527795	0,002641424604538097	0,070794141538527795
1	0	0	1	0	0	1	99925,03	-0,300000012	3,78382683	-0,00083292948470016333	-0,29984868798822842	0,00113457546	-0,071627071023227968	0,0026725023234978627	0,071627071023227968
1	0	0	1	0	0	1	99935,03	-0,300000012	3,78207183	-0,00083292276246514586	-0,29984626793371578	0,00113404007	-0,072459993785693107	0,0027035797916420022	0,072459993785693107
1	0	0	1	0	0	1	99945,03	-0,300000012	3,78022122	-0,00083291839708884557	-0,29984469672600845	0,00113347929	-0,073292912182781952	0,0027346570969080822	0,073292912182781952
1	0	0	1	0	0	1	99955,03	-0,300000012	3,77903843	-0,00083292046368453235	-0,29984544150953139	0,00113312749	-0,074125832646466496	0,0027657344792816262	0,074125832646466496
1	0	0	1	0	0	1	99965,03	-0,300000012	3,77713084	-0,00083292668259806106	-0,29984768027416019	0,00113256392	-0,07495875932906455	0,0027968120936911952	0,07495875932906455
1	0	0	1	0	0	1	99975,03	-0,300000012	3,77499413	-0,00083292324225273395	-0,29984644106223418	0,00113191851	-0,075791682571317286	0,0028278895797368541	0,075791682571317286
1	0	0	1	0	0	1	99985,03	-0,300000012	3,76959538	-0,00083291799030701325	-0,29984454999423424	0,00113029266	-0,076624600561624307	0,0028589668698253571	0,076624600561624307
1	0	0	1	0	0	1	99995,03	-0,300000012	3,76755428	-0,00083293818814555802	-0,29985182107239539	0,00112970802	-0,077457538749769869	0,0028900449135223725	0,077457538749769869
1	0	0	1	0	0	1	100005,03	-0,300000012	3,76574183	-0,00083292668883999194	-0,29984768249328595	0,00112914899	-0,078290465438609856	0,0029211225281648371	0,078290465438609856
1	0	0	1	0	0	1	100015,03	-0,300000012	3,76379609	-0,0008329261405650112	-0,29984748514611834	0,00112856482	-0,079123391579174874	0,0029522001223504237	0,079123391579174874
1	0	0	1	0	0	1	100025,03	-0,300000012	3,76204085	-0,00083292109565933542	-0,29984566862501811	0,00112803164	-0,079956312674834214	0,0029832775283037978	0,079956312674834214
1	0	0	1	0	0	1	100035,03	-0,300000012	3,75904584	-0,00083292530395752858	-0,29984718285638048	0,00112713932	-0,080789237978791744	0,0030143550912744346	0,080789237978791744
1	0	0	1	0	0	1	100045,03	-0,300000012	3,7567184	-0,00083292527220480973	-0,29984717142562758	0,00112644141	-0,081622163250996557	0,0030454326530603347	0,081622163250996557
1	0	0	1	0	0	1	100055,03	-0,300000012	3,75500154	-0,00083291024178432102	-0,29984176134911936	0,00112590624	-0,082455073492780877	0,0030765096540410381	0,082455073492780877
1	0	0	1	0	0	1	100065,03	-0,300000012	3,75366616	-0,00083291436537437965	-0,29984324616125997	0,00112551148	-0,083287987858155251	0,0031075868088784307	0,083287987858155251
1	0	0	1	0	0	1	100075,03	-0,300000012	3,75162482	-0,00083291417606009382	-0,29984317793965254	0,00112489914	-0,084120902034215334	0,0031386639566522528	0,084120902034215334
1	0	0	1	0	0	1	100085,03	-0,300000012	3,7507093	-0,00083291954926980864	-0,29984511120974797	0,00112463185	-0,084953821583485146	0,0031697413049077536	0,084953821583485146
1	0	0	1	0	0	1	100095,03	-0,300000012	3,74868703	-0,0008329213313874272	-0,2998457527594103	0,00112402788	-0,085786742914872576	0,0032008187196564595	0,085786742914872576
1	0	0	1	0	0	1	100105,03	-0,300000012	3,74582553	-0,00083291889614860211	-0,29984487653755571	0,00112316664	-0,086619661811021184	0,0032318960435431296	0,086619661811021184
1	0	0	1	0	0	1	100115,03	-0,300000012	3,7433455	-0,00083292377639313536	-0,29984663406106182	0,0011224295	-0,08745258558741431	0,0032629735495182854	0,08745258558741431
1	0	0	1	0	0	1	100125,03	-0,300000012	3,74183846	-0,00083291479675306227	-0,2998434014545168	0,00112196559	-0,088285500384167373	0,0032940507204509965	0,088285500384167373
1	0	0	1	0	0	1	100135,03	-0,300000012	3,74029326	-0,00083291499133904781	-0,29984347063842637	0,00112150249	-0,089118415375506406	0,0033251278986439725	0,089118415375506406
1	0	0	1	0	0	1	100145,03	-0,300000012	3,73895788	-0,00083291631550424627	-0,29984394707366438	0,00112110388	-0,089951331691010662	0,0033562051262433325	0,089951331691010662
1	0	0	1	0	0	1	100155,03	-0,300000012	3,73724079	-0,00083291834798289677	-0,29984467887717766	0,00112059177	-0,090784250038993562	0,0033872824296772038	0,090784250038993562
1	0	0	1	0	0	1	100165,03	-0,300000012	3,73582911	-0,00083290969389180339	-0,29984156445727501	0,00112015684	-0,09161715973288535	0,0034183594102153005	0,09161715973288535
1	0	0	1	0	0	1	100175,03	-0,300000012	3,73382616	-0,00083291458278232154	-0,29984332442308179	0,00111956289	-0,092450074315667674	0,0034494365731644755	0,092450074315667674
1	0	0	1	0	0	1	100185,03	-0,300000012	3,73165131	-0,00083290878018074573	-0,29984123498326976	0,00111890293	-0,093282983095848422	0,003480513519610784	0,093282983095848422
1	0	0	1	0	0	1	100195,03	-0,300000012	3,7294383	-0,0008329246731334263	-0,29984695576070157	0,00111826067	-0,09411590776898185	0,0035115910590445261	0,09411590776898185
1	0	0	1	0	0	1	100205,03	-0,300000012	3,72684383	-0,00083293403289384307	-0,2998503252078535	0,00111749535	-0,094948841801875699	0,0035426689477035136	0,094948841801875699
1	0	0	1	0	0	1	100215,03	-0,300000012	3,72478366	-0,00083292890310618611	-0,29984847945628525	0,00111687067	-0,095781770704981875	0,0035737466449632256	0,095781770704981875
1	0	0	1	0	0	1	100225,03	-0,300000012	3,72089195	-0,00083292477219137882	-0,29984699253785466	0,00111569825	-0,096614695477173261	0,0036048241880929523	0,096614695477173261
1	0	0	1	0	0	1	100235,03	-0,300000012	3,71846914	-0,00083291961451868211	-0,2998451355894144	0,00111496483	-0,097447615091691942	0,0036359015387829773	0,097447615091691942
1	0	0	1	0	0	1	100245,03	-0,300000012	3,7157793	-0,00083292137239211149	-0,29984576751775053	0,00111416075	-0,09828053646408407	0,0036669789550616224	0,09828053646408407
1	0	0	1	0	0	1	100255,03	-0,300000012	3,71329927	-0,00083292311431633114	-0,29984639459763891	0,00111341942	-0,099113459578400397	0,0036980564363338029	0,099113459578400397
1	0	0	1	0	0	1	100265,03	-0,300000012	3,71043777	-0,00083291661643319654	-0,29984405602115917	0,00111255271	-0,0999463761948336	0,0037291336751612262	0,0999463761948336
1	0	0	1	0	0	1	100275,03	-0,300000012	3,70778608	-0,00083291741541524736	-0,29984434415078368	0,00111175864	-0,10077929361024885	0,0037602109437997446	0,10077929361024885
1	0	0	1	0	0	1	100285,03	-0,300000012	3,70532513	-0,00083291738727357645	-0,29984433401998234	0,0011110208	-0,10161221099752242	0,0037912882113882598	0,10161221099752242
1	0	0	1	0	0	1	100295,03	-0,300000012	3,70292139	-0,00083291635134650611	-0,29984396004817965	0,00111029856	-0,10244512734886893	0,0038223654403249427	0,10244512734886893
1	0	0	1	0	0	1	100305,03	-0,300000012	3,70025063	-0,00083291954371333133	-0,29984510920596512	0,00110950205	-0,10327804689258226	0,0038534427883731238	0,10327804689258226
1	0	0	1	0	0	1	100315,03	-0,300000012	3,69796133	-0,00083291950642565875	-0,2998450960758777	0,00110881554	-0,1041109663990079	0,0038845201350300518	0,1041109663990079
1	0	0	1	0	0	1	100325,03	-0,300000012	3,69553876	-0,0008329131274637248	-0,29984280051874016	0,00110808073	-0,10494387952647163	0,0039155972436793338	0,10494387952647163
1	0	0	1	0	0	1	100335,03	-0,300000012	3,69326854	-0,00083291402612957696	-0,29984312403205382	0,00110740121	-0,1057767935526012	0,0039466743858590458	0,1057767935526012
1	0	0	1	0	0	1	100345,03	-0,300000012	3,69061685	-0,00083291274855699802	-0,29984266338897779	0,00110660435	-0,10660970630115821	0,0039777514803708083	0,10660970630115821
1	0	0	1	0	0	1	100355,03	-0,300000012	3,68790793	-0,00083292486678560576	-0,29984702547759891	0,00110580819	-0,10744263116794381	0,0040088290270299731	0,10744263116794381
1	0	0	1	0	0	1	100365,03	-0,300000012	3,68485546	-0,0008329211768491401	-0,29984569712672646	0,00110488804	-0,10827555234479296	0,004039906436012647	0,10827555234479296
1	0	0	1	0	0	1	100375,03	-0,300000012	3,6822803	-0,00083292152279946547	-0,29984582275544794	0,00110411632	-0,10910847386759242	0,004070983857903193	0,10910847386759242
1	0	0	1	0	0	1	100385,03	-0,300000012	3,67945671	-0,0008329208303325705	-0,29984557350021677	0,00110326882	-0,10994139469792499	0,0041020612539568685	0,10994139469792499
1	0	0	1	0	0	1	100395,03	-0,300000012	3,67625189	-0,00083291941095557478	-0,29984506212968768	0,00110230595	-0,11077431410888058	0,0041331385970516794	0,11077431410888058
1	0	0	1	0	0	1	100405,03	-0,300000012	3,67182612	-0,00083292185199426278	-0,29984594017416685	0,00110098219	-0,11160723596087485	0,0041642160312249261	0,11160723596087485
1	0	0	1	0	0	1	100415,03	-0,300000012	3,66938424	-0,00083292825538085568	-0,29984824534777779	0,00110025844	-0,1124401642162557	0,0041952937043171354	0,1124401642162557
1	0	0	1	0	0	1	100425,03	-0,300000012	3,6662364	-0,00083292947931918835	-0,29984868672480717	0,00109931617	-0,11327309369557488	0,0042263714230761299	0,11327309369557488
1	0	0	1	0	0	1	100435,04	-0,300000012	3,66381359	-0,0008329300902403063	-0,29984890700112646	0,00109859055	-0,1141060237858152	0,0042574491646294125	0,1141060237858152
1	0	0	1	0	0	1	100445,04	-0,300000012	3,66099024	-0,00083293431629902784	-0,29985042826842637	0,00109774945	-0,11493895810211421	0,0042885270638626285	0,11493895810211421
1	0	0	1	0	0	1	100455,04	-0,300000012	3,65862465	-0,00083293901809056602	-0,29985211984669293	0,0010970463	-0,11577189712020477	0,004319605138526007	0,11577189712020477
1	0	0	1	0	0	1	100465,04	-0,300000012	3,65791893	-0,00083293541027108826	-0,29985082105735181	0,00109683	-0,11660483253047586	0,0043506830785767917	0,11660483253047586
1	0	0	1	0	0	1	100475,04	-0,300000012	3,6554389	-0,00083292957383228672	-0,29984872044167482	0,00109607866	-0,11743776210430814	0,0043817608008621971	0,11743776210430814
1	0	0	1	0	0	1	100485,04	-0,300000012	3,65255833	-0,00083292535383668211	-0,29984720192951661	0,00109520939	-0,11827068745814482	0,0044128383656938925	0,11827068745814482
1	0	0	1	0	0	1	100495,04	-0,300000012	3,64963961	-0,0008329256178769801	-0,29984729698214554	0,00109433453	-0,11910361307602181	0,0044439159403772864	0,11910361307602181
1	0	0	1	0	0	1	100505,04	-0,300000012	3,64683509	-0,00083292139330671898	-0,29984577528727526	0,00109348807	-0,11993653446932854	0,0044749933574362835	0,11993653446932854
1	0	0	1	0	0	1	100515,04	-0,300000012	3,64431715	-0,00083291819095942707	-0,29984462222767552	0,00109272893	-0,12076945266028797	0,0045060706550113978	0,12076945266028797
1	0	0	1	0	0	1	100525,04	-0,300000012	3,642066	-0,00083291720399260518	-0,29984426706626541	0,00109205255	-0,12160236986428058	0,0045371479157614528	0,12160236986428058
1	0	0	1	0	0	1	100535,04	-0,300000012	3,63909006	-0,00083291444043483994	-0,29984327317900109	0,00109115662	-0,12243528430471542	0,0045682250733994528	0,12243528430471542
1	0	0	1	0	0	1	100545,04	-0,300000012	3,63599944	-0,00083291172784401318	-0,2998422966656009	0,00109022646	-0,12326819603255941	0,0045993021298270413	0,12326819603255941
1	0	0	1	0	0	1	100555,04	-0,300000012	3,63378668	-0,00083291446516911194	-0,29984328152467245	0,0010895665	-0,12410111049772854	0,0046303792883879098	0,12410111049772854
1	0	0	1	0	0	1	100565,04	-0,300000012	3,63039088	-0,00083291609330640896	-0,299843867084024	0,00108855043	-0,12493402659103496	0,0046614565076967699	0,12493402659103496
1	0	0	1	0	0	1	100575,04	-0,300000012	3,62686157	-0,00083291247949666445	-0,29984256613822957	0,00108748744	-0,1257669390705316	0,0046925335921695283	0,1257669390705316
1	0	0	1	0	0	1	100585,04	-0,300000012	3,62384748	-0,0008329153918143776	-0,29984361548735686	0,00108658755	-0,12659985446234598	0,0047236107853047776	0,12659985446234598
1	0	0	1	0	0	1	100595,04	-0,300000012	3,62069988	-0,0008329125217232439	-0,29984258245647635	0,00108564005	-0,12743276698406922	0,0047546878713530675	0,12743276698406922
1	0	0	1	0	0	1	100605,04	-0,300000012	3,61718965	-0,00083291309261984307	-0,29984278772387027	0,00108458824	-0,12826568007668907	0,0047857649787022771	0,12826568007668907
1	0	0	1	0	0	1	100615,04	-0,300000012	3,61369848	-0,00083290673977302182	-0,29984049987855846	0,00108353316	-0,12909858681646208	0,0048168418490182304	0,12909858681646208
1	0	0	1	0	0	1	100625,04	-0,300000012	3,60904384	-0,00083291920875012877	-0,29984498862203194	0,00108215376	-0,12993150602521219	0,0048479191845684838	0,12993150602521219
1	0	0	1	0	0	1	100635,04	-0,300000012	3,60560989	-0,00083291436442567245	-0,29984324531752691	0,00108111778	-0,13076442038963787	0,0048789963393704787	0,13076442038963787
1	0	0	1	0	0	1	100645,04	-0,300000012	3,60183263	-0,00083292180827425587	-0,29984592554921216	0,00107999484	-0,13159734219791214	0,004910073771912473	0,13159734219791214
1	0	0	1	0	0	1	100655,04	-0,300000012	3,59769297	-0,00083291901095045939	-0,29984491853254566	0,00107875001	-0,13243026120886259	0,0049411511000825555	0,13243026120886259
1	0	0	1	0	0	1	100665,04	-0,300000012	3,59361053	-0,00083291863490309965	-0,29984478211056	0,00107752532	-0,13326317984376568	0,0049722284142218048	0,13326317984376568
1	0	0	1	0	0	1	100675,04	-0,300000012	3,59015751	-0,00083291538143157952	-0,29984361081415066	0,00107648585	-0,13409609522519725	0,005003305606969657	0,13409609522519725
1	0	0	1	0	0	1	100685,04	-0,300000012	3,58657122	-0,00083291676037675802	-0,29984410753351917	0,00107541226	-0,134929011985574	0,0050343828511678086	0,134929011985574
1	0	0	1	0	0	1	100695,04	-0,300000012	3,58325171	-0,00083292110162973402	-0,2998456711617751	0,0010744225	-0,13576193308720374	0,0050654602573439456	0,13576193308720374
1	0	0	1	0	0	1	100705,04	-0,300000012	3,57916927	-0,00083291512355208397	-0,29984351909634925	0,00107319071	-0,13659484821075582	0,005096537440469968	0,13659484821075582
1	0	0	1	0	0	1	100715,04	-0,300000012	3,57634592	-0,00083290663476950579	-0,29984046246897958	0,00107233319	-0,13742775484552533	0,0051276143068680986	0,13742775484552533
1	0	0	1	0	0	1	100725,04	-0,300000012	3,57209182	-0,00083290656210316557	-0,29984043591867443	0,00107105752	-0,1382606614076285	0,005158691170554951	0,1382606614076285
1	0	0	1	0	0	1	100735,04	-0,300000012	3,5675323	-0,00083290489517980147	-0,29983983584161466	0,00106968835	-0,1390935663028083	0,0051897679720466509	0,1390935663028083
1	0	0	1	0	0	1	100745,04	-0,300000012	3,56306839	-0,00083291335378918387	-0,29984288198382362	0,00106836064	-0,13992647965659749	0,005220845089140441	0,13992647965659749
1	0	0	1	0	0	1	100755,04	-0,300000012	3,55881405	-0,00083291920040713421	-0,29984498673865504	0,00106709253	-0,14075939885700461	0,0052519224243794061	0,14075939885700461
1	0	0	1	0	0	1	100765,04	-0,300000012	3,55461717	-0,00083293340484797952	-0,29985009983139379	0,00106585235	-0,14159233226185258	0,0052830002896051565	0,14159233226185258
1	0	0	1	0	0	1	100775,04	-0,300000012	3,55015326	-0,00083292875312931008	-0,29984842453367974	0,00106450787	-0,1424252610149819	0,005314077981269031	0,1424252610149819
1	0	0	1	0	0	1	100785,04	-0,300000012	3,54607081	-0,00083291831833289741	-0,2998446680812185	0,00106327038	-0,1432581793333148	0,0053451552835966208	0,1432581793333148
1	0	0	1	0	0	1	100795,04	-0,300000012	3,54181647	-0,0008329132911645705	-0,29984285913223898	0,00106198841	-0,14409109262447939	0,005376232398353801	0,14409109262447939
1	0	0	1	0	0	1	100805,04	-0,300000012	3,53735256	-0,00083290247141652634	-0,29983896442104666	0,00106063613	-0,1449239950958959	0,0054073091094116339	0,1449239950958959
1	0	0	1	0	0	1	100815,04	-0,300000012	3,53275514	-0,00083290637283855014	-0,29984036882144768	0,00105926255	-0,14575690146873446	0,0054383859660367699	0,14575690146873446
1	0	0	1	0	0	1	100825,04	-0,300000012	3,52821469	-0,00083290944420297933	-0,29984147345759078	0,00105790514	-0,14658981091293744	0,0054694629372586406	0,14658981091293744
1	0	0	1	0	0	1	100835,04	-0,300000012	3,52386522	-0,000832914209054576	-0,29984318877026182	0,001056607	-0,147422725121992	0,0055005400862635309	0,147422725121992
1	0	0	1	0	0	1	100845,04	-0,300000012	3,51932478	-0,00083290811242659891	-0,2998409945022832	0,00105523784	-0,14825563323441859	0,0055316170077950342	0,14825563323441859
1	0	0	1	0	0	1	100855,04	-0,300000012	3,51451755	-0,00083291061632335194	-0,29984189652956077	0,00105379964	-0,14908854385074195	0,0055626940227502918	0,14908854385074195
1	0	0	1	0	0	1	100865,04	-0,300000012	3,51009154	-0,00083290819897088742	-0,29984102629987072	0,00105246948	-0,14992145204971283	0,00559377094751088	0,14992145204971283
1	0	0	1	0	0	1	100875,04	-0,300000012	3,50530338	-0,0008329015922562944	-0,2998386470360464	0,00105102547	-0,15075435364196912	0,0056248476257660634	0,15075435364196912
1	0	0	1	0	0	1	100885,04	-0,300000012	3,50053406	-0,000832895761511392	-0,29983654778597664	0,00104958809	-0,15158724940348051	0,0056559240864683149	0,15158724940348051
1	0	0	1	0	0	1	100895,04	-0,300000012	3,49563122	-0,00083289734165204902	-0,29983711677895162	0,00104811997	-0,15242014674513254	0,0056870006061277376	0,15242014674513254
1	0	0	1	0	0	1	100905,04	-0,300000012	3,49030876	-0,0008329030232181152	-0,29983916306569312	0,00104653125	-0,15325304976835066	0,0057180773377740314	0,15325304976835066
1	0	0	1	0	0	1	100915,04	-0,300000012	3,48536777	-0,00083289992110596749	-0,29983804632738848	0,00104504591	-0,15408594968945664	0,0057491539536763488	0,15408594968945664
1	0	0	1	0	0	1	100925,04	-0,300000012	3,4799118	-0,00083290138436522752	-0,29983857251786854	0,00104341179	-0,15491885107382186	0,0057802306241748365	0,15491885107382186
1	0	0	1	0	0	1	100935,05	-0,300000012	3,47506642	-0,00083290609115527731	-0,29984026638078566	0,00104196486	-0,15575175716497712	0,0058113074702899904	0,15575175716497712
1	0	0	1	0	0	1	100945,05	-0,300000012	3,46964836	-0,00083290433152019981	-0,29983963292467821	0,00104033807	-0,15658466149649734	0,005842384250750793	0,15658466149649734
1	0	0	1	0	0	1	100955,05	-0,300000012	3,46449757	-0,0008329137421747049	-0,29984302164277286	0,00103880547	-0,15741757523867203	0,005873461382335767	0,15741757523867203
1	0	0	1	0	0	1	100965,05	-0,300000012	3,45866013	-0,00083290877441730765	-0,2998412334529977	0,00103704887	-0,15825048401308934	0,0059045383285670336	0,15825048401308934
1	0	0	1	0	0	1	100975,05	-0,300000012	3,45341396	-0,00083292203887303667	-0,29984600831137338	0,0010354924	-0,15908340605196237	0,0059356157697129779	0,15908340605196237
1	0	0	1	0	0	1	100985,05	-0,300000012	3,44795799	-0,00083291486549211878	-0,29984342507961587	0,00103384757	-0,15991632091745446	0,0059666929432104358	0,15991632091745446
1	0	0	1	0	0	1	100995,05	-0,300000012	3,44185328	-0,00083291454409559565	-0,29984330937915443	0,00103201671	-0,16074923546155008	0,0059977701047161574	0,16074923546155008
1	0	0	1	0	0	1	101005,05	-0,300000012	3,43609214	-0,00083291635832190502	-0,29984396311602029	0,00103029143	-0,16158215181987197	0,0060288473339131021	0,16158215181987197
1	0	0	1	0	0	1	101015,05	-0,300000012	3,4300828	-0,00083291599298516915	-0,29984383208607475	0,00102848921	-0,16241506781285715	0,0060599245494788416	0,16241506781285715
1	0	0	1	0	0	1	101025,05	-0,300000012	3,42418814	-0,00083290224231945139	-0,29983888194467533	0,00102670479	-0,16324797005517658	0,0060910012519887539	0,16324797005517658
1	0	0	1	0	0	1	101035,05	-0,300000012	3,41829324	-0,0008329033997787369	-0,29983929756066586	0,00102493865	-0,1640808734549553	0,0061220779976850304	0,1640808734549553
1	0	0	1	0	0	1	101045,05	-0,300000012	3,41211247	-0,00083290683984094195	-0,29984053590229773	0,00102308963	-0,16491378029479626	0,0061531548717346522	0,16491378029479626
1	0	0	1	0	0	1	101055,05	-0,300000012	3,40566444	-0,00083290167117284403	-0,29983867554055923	0,00102114992	-0,16574668196596909	0,0061842315529343168	0,16574668196596909
1	0	0	1	0	0	1	101065,05	-0,300000012	3,39933085	-0,00083290410719977485	-0,29983955328788858	0,00101925386	-0,16657958607316886	0,0062153083250254234	0,16657958607316886
1	0	0	1	0	0	1	101075,05	-0,300000012	3,393188	-0,0008329015966653824	-0,2998386495133673	0,00101740891	-0,16741248766983424	0,0062463850034451162	0,16741248766983424
1	0	0	1	0	0	1	101085,05	-0,300000012	3,38653016	-0,00083291417696409754	-0,29984317759315373	0,00101542799	-0,16824540184679834	0,0062774621512526682	0,16824540184679834
1	0	0	1	0	0	1	101095,05	-0,300000012	3,38033009	-0,00083290377675990259	-0,29983943321491853	0,00101355626	-0,16907830562355824	0,0063085389110146176	0,16907830562355824
1	0	0	1	0	0	1	101105,05	-0,300000012	3,37386298	-0,00083291651856899264	-0,29984402017552826	0,00101163262	-0,16991122214212723	0,0063396161461905958	0,16991122214212723
1	0	0	1	0	0	1	101115,05	-0,300000012	3,367167	-0,00083291966036458816	-0,29984515231657574	0,00100962876	-0,17074414180249181	0,0063706934985911923	0,17074414180249181
1	0	0	1	0	0	1	101125,05	-0,300000012	3,36104345	-0,00083290624006589248	-0,2998403211045177	0,00100777636	-0,17157704804255773	0,0064017703502624013	0,17157704804255773
1	0	0	1	0	0	1	101135,05	-0,300000012	3,35444283	-0,00083291764465967821	-0,2998444262582784	0,00100581103	-0,17240996568721741	0,0064328476274543373	0,17240996568721741
1	0	0	1	0	0	1	101145,05	-0,300000012	3,347785	-0,00083291799082524262	-0,29984455018079309	0,00100381509	-0,17324288367804262	0,006463924917562176	0,17324288367804262
1	0	0	1	0	0	1	101155,05	-0,300000012	3,3412416	-0,0008329233309262327	-0,2998464725791529	0,00100185955	-0,1740758070089689	0,0064950024069163635	0,1740758070089689
1	0	0	1	0	0	1	101165,05	-0,300000012	3,33445001	-0,00083292262508637376	-0,29984621927768282	0,000999822281	-0,17490872963405526	0,0065260798699347162	0,17490872963405526
1	0	0	1	0	0	1	101175,05	-0,300000012	3,32830739	-0,0008329170697778464	-0,2998442197272688	0,000997973722	-0,17574164670383312	0,0065571571256770381	0,17574164670383312
1	0	0	1	0	0	1	101185,05	-0,300000012	3,32174492	-0,00083291338329679437	-0,29984289250861779	0,000996001647	-0,17657456008712992	0,0065882342438717965	0,17657456008712992
1	0	0	1	0	0	1	101195,05	-0,300000012	3,31472445	-0,00083291700904733594	-0,29984419674773248	0,000993900932	-0,17740747709617725	0,0066193114973481805	0,17740747709617725
1	0	0	1	0	0	1	101205,05	-0,300000012	3,30789495	-0,00083291962757872205	-0,29984513940039962	0,000991856214	-0,17824039672375597	0,0066503888485254925	0,17824039672375597
1	0	0	1	0	0	1	101215,05	-0,300000012	3,30144691	-0,00083291932041943066	-0,29984502929996013	0,000989922439	-0,17907331604417539	0,0066814661882422784	0,17907331604417539
1	0	0	1	0	0	1	101225,05	-0,300000012	3,29429317	-0,00083293018290069363	-0,29984894036518797	0,000987790292	-0,1799062462270761	0,0067125439332528448	0,1799062462270761
1	0	0	1	0	0	1	101235,05	-0,300000012	3,2879405	-0,00083291999669704166	-0,29984527339037574	0,000985873397	-0,18073916622377315	0,0067436212982024576	0,18073916622377315
1	0	0	1	0	0	1	101245,05	-0,300000012	3,28130174	-0,00083291976939804019	-0,29984519066378042	0,000983882579	-0,18157208599317117	0,0067746986546712397	0,18157208599317117
1	0	0	1	0	0	1	101255,05	-0,300000012	3,27412868	-0,00083291930167045862	-0,29984502207574374	0,000981731224	-0,18240500529484163	0,0068057759936884749	0,18240500529484163
1	0	0	1	0	0	1	101265,05	-0,300000012	3,2676425	-0,00083291743844085274	-0,29984435147992864	0,000979784178	-0,1832379227332825	0,0068368532631861094	0,1832379227332825
1	0	0	1	0	0	1	101275,05	-0,300000012	3,26142359	-0,00083291810772485197	-0,29984459338080685	0,000977920252	-0,18407084084100733	0,0068679305576556301	0,18407084084100733
1	0	0	1	0	0	1	101285,05	-0,300000012	3,25268626	-0,00083291743639277082	-0,29984435170603347	0,000975299627	-0,1849037582774001	0,0068990078270768474	0,1849037582774001
1	0	0	1	0	0	1	101295,05	-0,300000012	3,24642897	-0,00083292069408131968	-0,29984552386431629	0,000973427203	-0,18573667897148141	0,0069300852180468045	0,18573667897148141
1	0	0	1	0	0	1	101305,05	-0,300000012	3,2398665	-0,00083291948080228442	-0,29984508656192646	0,000971458037	-0,18656959845228368	0,0069611625637476902	0,18656959845228368
1	0	0	1	0	0	1	101315,05	-0,300000012	3,23315144	-0,00083291419113841331	-0,29984318232057075	0,000969438406	-0,18740251264342208	0,0069922397120841037	0,18740251264342208
1	0	0	1	0	0	1	101325,05	-0,300000012	3,22616935	-0,00083291345812380314	-0,29984291938646906	0,000967344036	-0,18823542610154589	0,0070233168330707584	0,18823542610154589
1	0	0	1	0	0	1	101335,05	-0,300000012	3,21893907	-0,00083291763062609574	-0,29984442162515808	0,000965180923	-0,189068343732172	0,0070543941097390822	0,189068343732172
1	0	0	1	0	0	1	101345,05	-0,300000012	3,21151829	-0,00083293167705999488	-0,2998494779761465	0,000962972059	-0,189901275409232	0,0070854719104987418	0,189901275409232
1	0	0	1	0	0	1	101355,05	-0,300000012	3,20463133	-0,00083292500334978099	-0,29984707463623968	0,000960899342	-0,19073420041258176	0,0071165494622532992	0,19073420041258176
1	0	0	1	0	0	1	101365,05	-0,300000012	3,19732499	-0,00083292210494147405	-0,29984603122987238	0,000958705205	-0,19156712251752326	0,0071476269058643469	0,19156712251752326
1	0	0	1	0	0	1	101375,05	-0,300000012	3,18980861	-0,00083291933191650432	-0,29984503360637299	0,000956448261	-0,19240004184943978	0,0071787042460101043	0,19240004184943978
1	0	0	1	0	0	1	101385,05	-0,300000012	3,18236852	-0,00083291822078327334	-0,29984463407754362	0,000954216113	-0,19323296007022304	0,0072097815446979853	0,19323296007022304
1	0	0	1	0	0	1	101395,05	-0,300000012	3,17494774	-0,00083291926259464691	-0,29984500912222662	0,000951992231	-0,1940658793328177	0,0072408588822572506	0,1940658793328177
