Repository: m0l0t0ph/thesis

# thesis

Zusammenfassung
---------------
Es konnten die Festk�rperelektrolytkeramiken LATP, LAGP, LTO und LLTO hergestellt,
mit XRD und MAS-NMR charakterisiert und zu Elektrodensuspensionen weiterverarbeitet
werden. Aus den Daten der MAS-NMR konnten dabei gegen�ber der XRD keine Mehrinfor-
mationen gewonnen werden. Die mit den Suspensionen gegossenen und gestanzten Elektro-
denproben wurden mittels REM und EDX untersucht und als Kathode in Testzellen verbaut.
Mit diesen wurden Ladekennlinien erstellt und eine zyklischer Voltametrie durchgef�hrt. Aus
den Ladekennlinien konnten die Kapazit�ten und der Grad der Lithiuminsertation in die
Materialen bestimmt werden. Die zyklische Voltametrie lieferte nicht-reaktive Spannungsbe-
reiche der Materialien.

F�r ein noch besseres Verst�ndnis der Lithiumbewegung und -insertation wurde eine in-situ
NMR-Testzelle konzipiert, konstruiert, gebaut und getestet. F�r den Test kam dabei eine
Lithium-Schwefel-Zelle zum Einsatz, f�r welche ein Di?usionskoe?zient sowie ein Spektrum
vor und nach einer 90 min�tigen Ladezeit aufgenommen worden ist.

Abstract
--------
The all solid state electrolyte ceramics LATP, LAGP, LTO, and LLTO were successfully
synthesized and characterized by using XRD. MAS-NMR spectroscopy were not able to ge-
nerate additional information. All powders were processed to electrode slurries, casted on
aluminum foils and punched to electrode samples. Those samples were studied by SEM and
EDX and then build into battery test cells. The cells were analyzed by measuring the charge
curves as well as cyclic voltammetry. With the charge curves capacities and the amount of
lithium insertion were calculated. The cyclic voltammetry was able to detect non-reactive
voltage regions.

To be able to better understand lithium movement and insertion a novel in-situ NMR sample
cell was designed, constructed, built and tested. Therefore, a lithium-sulfur-cell was built into
the in-situ sample cell. With this setting a diffusion coeffcient as well as a NMR spectrum
before and after 90 minutes of charging were measured.

File: Experimentelles/Rohdaten/NMR/in-situ/Diff_7Li_Diff30_5mm/1/pdata/1/t1t2.dx
##TITLE= List of Points
##JCAMP-DX= 5.0
##DATA TYPE= LINK
##BLOCKS= 1 $$ is the number of fits or point lists
##ORIGIN= Bruker BioSpin GmbH
##OWNER= <nmrsu>
$$ 2013-07-09 11:01:04.917 +0200  nmr@MVMVM040
$$ /opt/topspin/data/nmrsu/nmr/Diff_7Li_Diff30_5mm/1/pdata/1/t1t2.dx
##XUNITS= G/cm
##YUNITS= a.u.
##MINX=   8.300000e+00
##MAXX=   1.134000e+02
##MINY=   0.000000e+00
##MAXY=   1.000000e+00
##TITLE= Peak No. 1 at -0.071 ppm, vargrad, I[0] =  1.027e+00, D =  8.420e-10 m2/s
##JCAMP-DX= 5.0
##DATA TYPE= Relaxation Data
$$
##$FITFKT= vargrad(  1.027448e+00,   8.419714e-10,   1.654679e+03,   2.000000e-03,   6.000000e-02)
$$
##NPOINTS= 11
##XYPOINTS= (XY..XY)
 8.300e+00,  1.000000e+00
 1.880e+01,  9.569828e-01
 2.930e+01,  8.525619e-01
 3.980e+01,  7.341536e-01
 5.030e+01,  6.024518e-01
 6.090e+01,  4.700468e-01
 7.140e+01,  3.429649e-01
 8.190e+01,  2.300130e-01
 9.240e+01,  1.645305e-01
 1.029e+02,  1.044068e-01
 1.134e+02,  4.109913e-02
##END= $$ End of List for Peak No. 1
##END= $$ End of List of Points
