Repository: m0l0t0ph/thesis

# thesis

Zusammenfassung
---------------
Es konnten die Festk�rperelektrolytkeramiken LATP, LAGP, LTO und LLTO hergestellt,
mit XRD und MAS-NMR charakterisiert und zu Elektrodensuspensionen weiterverarbeitet
werden. Aus den Daten der MAS-NMR konnten dabei gegen�ber der XRD keine Mehrinfor-
mationen gewonnen werden. Die mit den Suspensionen gegossenen und gestanzten Elektro-
denproben wurden mittels REM und EDX untersucht und als Kathode in Testzellen verbaut.
Mit diesen wurden Ladekennlinien erstellt und eine zyklischer Voltametrie durchgef�hrt. Aus
den Ladekennlinien konnten die Kapazit�ten und der Grad der Lithiuminsertation in die
Materialen bestimmt werden. Die zyklische Voltametrie lieferte nicht-reaktive Spannungsbe-
reiche der Materialien.

F�r ein noch besseres Verst�ndnis der Lithiumbewegung und -insertation wurde eine in-situ
NMR-Testzelle konzipiert, konstruiert, gebaut und getestet. F�r den Test kam dabei eine
Lithium-Schwefel-Zelle zum Einsatz, f�r welche ein Di?usionskoe?zient sowie ein Spektrum
vor und nach einer 90 min�tigen Ladezeit aufgenommen worden ist.

Abstract
--------
The all solid state electrolyte ceramics LATP, LAGP, LTO, and LLTO were successfully
synthesized and characterized by using XRD. MAS-NMR spectroscopy were not able to ge-
nerate additional information. All powders were processed to electrode slurries, casted on
aluminum foils and punched to electrode samples. Those samples were studied by SEM and
EDX and then build into battery test cells. The cells were analyzed by measuring the charge
curves as well as cyclic voltammetry. With the charge curves capacities and the amount of
lithium insertion were calculated. The cyclic voltammetry was able to detect non-reactive
voltage regions.

To be able to better understand lithium movement and insertion a novel in-situ NMR sample
cell was designed, constructed, built and tested. Therefore, a lithium-sulfur-cell was built into
the in-situ sample cell. With this setting a diffusion coeffcient as well as a NMR spectrum
before and after 90 minutes of charging were measured.

File: Experimentelles/Rohdaten/NMR/in-situ/Diff_7Li_Diff30_5mm/1/pdata/1/dt1t2.txt

Peak 1 at -0.071 ppm
I[0]           =   1.027e+00  
Diff Con.      =   8.420e-10 m2/s

RSS   =    9.858e-04
SD    =    9.467e-03
