Repository: m0l0t0ph/thesis

# thesis

Zusammenfassung
---------------
Es konnten die Festk�rperelektrolytkeramiken LATP, LAGP, LTO und LLTO hergestellt,
mit XRD und MAS-NMR charakterisiert und zu Elektrodensuspensionen weiterverarbeitet
werden. Aus den Daten der MAS-NMR konnten dabei gegen�ber der XRD keine Mehrinfor-
mationen gewonnen werden. Die mit den Suspensionen gegossenen und gestanzten Elektro-
denproben wurden mittels REM und EDX untersucht und als Kathode in Testzellen verbaut.
Mit diesen wurden Ladekennlinien erstellt und eine zyklischer Voltametrie durchgef�hrt. Aus
den Ladekennlinien konnten die Kapazit�ten und der Grad der Lithiuminsertation in die
Materialen bestimmt werden. Die zyklische Voltametrie lieferte nicht-reaktive Spannungsbe-
reiche der Materialien.

F�r ein noch besseres Verst�ndnis der Lithiumbewegung und -insertation wurde eine in-situ
NMR-Testzelle konzipiert, konstruiert, gebaut und getestet. F�r den Test kam dabei eine
Lithium-Schwefel-Zelle zum Einsatz, f�r welche ein Di?usionskoe?zient sowie ein Spektrum
vor und nach einer 90 min�tigen Ladezeit aufgenommen worden ist.

Abstract
--------
The all solid state electrolyte ceramics LATP, LAGP, LTO, and LLTO were successfully
synthesized and characterized by using XRD. MAS-NMR spectroscopy were not able to ge-
nerate additional information. All powders were processed to electrode slurries, casted on
aluminum foils and punched to electrode samples. Those samples were studied by SEM and
EDX and then build into battery test cells. The cells were analyzed by measuring the charge
curves as well as cyclic voltammetry. With the charge curves capacities and the amount of
lithium insertion were calculated. The cyclic voltammetry was able to detect non-reactive
voltage regions.

To be able to better understand lithium movement and insertion a novel in-situ NMR sample
cell was designed, constructed, built and tested. Therefore, a lithium-sulfur-cell was built into
the in-situ sample cell. With this setting a diffusion coeffcient as well as a NMR spectrum
before and after 90 minutes of charging were measured.

File: Experimentelles/Rohdaten/NMR/in-situ/cg_7Li_Diff30_5mm/1/pdata/1/t1t2.dx
##TITLE= List of Points
##JCAMP-DX= 5.0
##DATA TYPE= LINK
##BLOCKS= 1 $$ is the number of fits or point lists
##ORIGIN= Bruker BioSpin GmbH
##OWNER= <nmrsu>
$$ 2015-09-22 11:35:57.302 +0200  nmr@MVMVM040
$$ /opt/topspin/data/nmrsu/nmr/cg_7Li_Diff30_5mm/1/pdata/1/t1t2.dx
##XUNITS= G/cm
##YUNITS= a.u.
##MINX=   1.000000e-01
##MAXX=   4.998000e+02
##MINY=   0.000000e+00
##MAXY=   1.000000e+00
##TITLE= Peak No. 1 at 10.747 ppm, vargrad, I[0] =  9.973e-01, D =  2.593e-10 m2/s
##JCAMP-DX= 5.0
##DATA TYPE= Relaxation Data
$$
##$FITFKT= vargrad(  9.973318e-01,   2.592716e-10,   1.654679e+03,   2.000000e-03,   4.000000e-02)
$$
##NPOINTS= 32
##XYPOINTS= (XY..XY)
 1.000e-01,  9.714815e-01
 1.620e+01,  1.000000e+00
 3.240e+01,  9.561524e-01
 4.850e+01,  9.072027e-01
 6.460e+01,  8.345392e-01
 8.070e+01,  7.619043e-01
 9.680e+01,  6.381166e-01
 1.130e+02,  5.673218e-01
 1.291e+02,  4.785352e-01
 1.452e+02,  4.023647e-01
 1.613e+02,  3.114086e-01
 1.774e+02,  2.428780e-01
 1.936e+02,  1.923393e-01
 2.097e+02,  1.546249e-01
 2.258e+02,  9.273215e-02
 2.419e+02,  7.443165e-02
 2.580e+02,  5.353462e-02
 2.742e+02,  4.511783e-02
 2.903e+02,  2.986822e-02
 3.064e+02,  1.583600e-02
 3.225e+02,  7.840970e-03
 3.386e+02,  9.116557e-03
 3.548e+02,  1.205721e-02
 3.709e+02, -1.849289e-03
 3.870e+02,  3.745887e-03
 4.031e+02,  2.176337e-03
 4.192e+02,  1.772493e-03
 4.354e+02,  4.976693e-03
 4.515e+02,  3.731589e-03
 4.676e+02, -1.996979e-04
 4.837e+02, -3.059030e-03
 4.998e+02,  4.633212e-03
##END= $$ End of List for Peak No. 1
##END= $$ End of List of Points

File: Experimentelles/Rohdaten/NMR/in-situ/cg_7Li_Diff30_5mm/4/pdata/1/t1t2.dx
##TITLE= List of Points
##JCAMP-DX= 5.0
##DATA TYPE= LINK
##BLOCKS= 1 $$ is the number of fits or point lists
##ORIGIN= Bruker BioSpin GmbH
##OWNER= <nmrsu>
$$ 2015-09-22 11:42:18.124 +0200  nmr@MVMVM040
$$ /opt/topspin/data/nmrsu/nmr/cg_7Li_Diff30_5mm/4/pdata/1/t1t2.dx
##XUNITS= G/cm
##YUNITS= a.u.
##MINX=   0.000000e+00
##MAXX=   9.999000e+02
##MINY=   0.000000e+00
##MAXY=   1.000000e+00
##TITLE= Peak No. 1 at 10.830 ppm, vargrad, I[0] =  9.114e-01, D =  6.338e-11 m2/s
##JCAMP-DX= 5.0
##DATA TYPE= Relaxation Data
$$
##$FITFKT= vargrad(  9.113913e-01,   6.338297e-11,   1.654679e+03,   4.000000e-03,   3.000000e-02)
$$
##NPOINTS= 32
##XYPOINTS= (XY..XY)
 0.000e+00,  1.000000e+00
 3.230e+01,  8.515844e-01
 6.450e+01,  8.186463e-01
 9.680e+01,  6.099468e-01
 1.290e+02,  4.738921e-01
 1.613e+02,  3.972828e-01
 1.935e+02,  3.375112e-01
 2.258e+02,  9.154645e-02
 2.580e+02,  1.957698e-01
 2.903e+02,  1.344114e-01
 3.226e+02,  1.035007e-01
 3.548e+02,  3.550794e-02
 3.871e+02, -2.221217e-02
 4.193e+02,  6.060752e-02
 4.516e+02,  9.262268e-02
 4.838e+02,  2.800620e-02
 5.161e+02, -1.180449e-02
 5.483e+02,  8.464677e-03
 5.806e+02, -4.327915e-02
 6.128e+02,  3.247454e-02
 6.451e+02,  7.053235e-02
 6.774e+02,  1.817085e-02
 7.096e+02,  1.204658e-01
 7.419e+02,  3.597292e-02
 7.741e+02, -4.980950e-02
 8.064e+02,  3.774222e-02
 8.386e+02,  1.393502e-02
 8.709e+02, -3.604361e-02
 9.031e+02, -4.314247e-02
 9.354e+02, -1.586019e-02
 9.677e+02,  1.114985e-01
 9.999e+02,  5.116793e-02
##END= $$ End of List for Peak No. 1
##END= $$ End of List of Points
