Repository: m0l0t0ph/thesis

# thesis

Zusammenfassung
---------------
Es konnten die Festk�rperelektrolytkeramiken LATP, LAGP, LTO und LLTO hergestellt,
mit XRD und MAS-NMR charakterisiert und zu Elektrodensuspensionen weiterverarbeitet
werden. Aus den Daten der MAS-NMR konnten dabei gegen�ber der XRD keine Mehrinfor-
mationen gewonnen werden. Die mit den Suspensionen gegossenen und gestanzten Elektro-
denproben wurden mittels REM und EDX untersucht und als Kathode in Testzellen verbaut.
Mit diesen wurden Ladekennlinien erstellt und eine zyklischer Voltametrie durchgef�hrt. Aus
den Ladekennlinien konnten die Kapazit�ten und der Grad der Lithiuminsertation in die
Materialen bestimmt werden. Die zyklische Voltametrie lieferte nicht-reaktive Spannungsbe-
reiche der Materialien.

F�r ein noch besseres Verst�ndnis der Lithiumbewegung und -insertation wurde eine in-situ
NMR-Testzelle konzipiert, konstruiert, gebaut und getestet. F�r den Test kam dabei eine
Lithium-Schwefel-Zelle zum Einsatz, f�r welche ein Di?usionskoe?zient sowie ein Spektrum
vor und nach einer 90 min�tigen Ladezeit aufgenommen worden ist.

Abstract
--------
The all solid state electrolyte ceramics LATP, LAGP, LTO, and LLTO were successfully
synthesized and characterized by using XRD. MAS-NMR spectroscopy were not able to ge-
nerate additional information. All powders were processed to electrode slurries, casted on
aluminum foils and punched to electrode samples. Those samples were studied by SEM and
EDX and then build into battery test cells. The cells were analyzed by measuring the charge
curves as well as cyclic voltammetry. With the charge curves capacities and the amount of
lithium insertion were calculated. The cyclic voltammetry was able to detect non-reactive
voltage regions.

To be able to better understand lithium movement and insertion a novel in-situ NMR sample
cell was designed, constructed, built and tested. Therefore, a lithium-sulfur-cell was built into
the in-situ sample cell. With this setting a diffusion coeffcient as well as a NMR spectrum
before and after 90 minutes of charging were measured.

File: Experimentelles/Rohdaten/NMR/in-situ/cg_7Li_Diff30_5mm/1/pdata/1/auditp.txt
##TITLE= Audit trail, TOPSPIN		Version 1.5
##JCAMPDX= 5.01
##ORIGIN= Bruker BioSpin GmbH
##OWNER= nmr
$$ /opt/topspin/data/nmrsu/nmr/cg_7Li_Diff30_5mm/1/pdata/1/auditp.txt
##AUDIT TRAIL=  $$ (NUMBER, WHEN, WHO, WHERE, VERSION, WHAT)
(   1,<2015-09-21 08:33:30.581 +0200>,<nmr>,<MVMVM040>,<TOPSPIN 1.5>,
      <created by zg, POWCHK disabled, PULCHK disabled
       configuration hash MD5:
       ED F1 76 3F A2 B6 ED 28 3C A7 AB 05 BF B1 EB E8
       data hash MD5: 8K * 32
       24 27 53 F0 AE 7A 31 02 6F 94 4D 91 2B 0F 1A 63>)
(   2,<2015-09-21 08:35:26.339 +0200>,<nmr>,<MVMVM040>,<TOPSPIN 1.5>,
      <Start of raw data processing
       xf2 xdim F2: XDIM = 8K SI = 8K WDW = 1 LB = 20 FT_mod = 6 PKNL = 1 PHC0 = -20.8178 PHC1 = 139.9135 F1: XDIM = 32 SI = 32 MC2 = 0
       data hash MD5: 8K * 32
       D6 9E E7 20 45 76 31 19 FF 25 11 7C D9 3A A3 11>)
(   3,<2015-09-22 11:35:29.535 +0200>,<nmr>,<MVMVM040>,<TOPSPIN 1.5>,
      <abs2 F2: ABSG = 5 ABSF1 = 26.21623 ABSF2 = -5.923124
       data hash MD5: 8K * 32
       33 5A 27 A2 3D 5C 6B 7E 04 30 0A 97 EC 85 5E C5>)
##END=

$$ hash MD5
$$ FB 7C 64 A4 95 D8 54 F5 93 3E E4 8E CB 49 D8 16

File: Experimentelles/Rohdaten/NMR/in-situ/cg_7Li_Diff30_5mm/1/pdata/1/ct1t2.txt
SIMFIT RESULTS
==============

Dataset : /opt/topspin/data/nmrsu/nmr/cg_7Li_Diff30_5mm/1/pdata/1/ct1t2.txt

AREA fit : Diffusion : Variable Gradient :

I=I[0]*exp(-D*SQR(2*PI*gamma*Gi*LD)*(BD-LD/3)*1e4)

32 points for Integral 1,  Integral Region from 11.684 to 8.883 ppm

Converged after 56 iterations!

Results     Comp. 1    

I[0]           =   9.973e-01  
Diff Con.      =   2.593e-10 m2/s
Gamma          =   1.655e+03 Hz/G
Little Delta   =      2.000m
Big Delta      =     40.000m

RSS   =    2.337e-03
SD    =    8.545e-03

Point     Gradient       Expt          Calc       Difference

    1    1.000e-01     9.715e-01     9.973e-01     2.585e-02
    2    1.620e+01     1.000e+00     9.859e-01    -1.414e-02
    3    3.240e+01     9.562e-01     9.522e-01    -3.931e-03
    4    4.850e+01     9.072e-01     8.991e-01    -8.127e-03
    5    6.460e+01     8.345e-01     8.297e-01    -4.827e-03
    6    8.070e+01     7.619e-01     7.484e-01    -1.351e-02
    7    9.680e+01     6.381e-01     6.598e-01     2.168e-02
    8    1.130e+02     5.673e-01     5.680e-01     6.482e-04
    9    1.291e+02     4.785e-01     4.783e-01    -2.510e-04
   10    1.452e+02     4.024e-01     3.937e-01    -8.706e-03
   11    1.613e+02     3.114e-01     3.167e-01     5.275e-03
   12    1.774e+02     2.429e-01     2.490e-01     6.125e-03
   13    1.936e+02     1.923e-01     1.910e-01    -1.303e-03
   14    2.097e+02     1.546e-01     1.435e-01    -1.115e-02
   15    2.258e+02     9.273e-02     1.053e-01     1.259e-02
   16    2.419e+02     7.443e-02     7.557e-02     1.133e-03
   17    2.580e+02     5.353e-02     5.299e-02    -5.436e-04
   18    2.742e+02     4.512e-02     3.623e-02    -8.885e-03
   19    2.903e+02     2.987e-02     2.427e-02    -5.598e-03
   20    3.064e+02     1.584e-02     1.589e-02     5.343e-05
   21    3.225e+02     7.841e-03     1.017e-02     2.327e-03
   22    3.386e+02     9.117e-03     6.359e-03    -2.757e-03
   23    3.548e+02     1.206e-02     3.875e-03    -8.182e-03
   24    3.709e+02    -1.849e-03     2.315e-03     4.164e-03
   25    3.870e+02     3.746e-03     1.352e-03    -2.394e-03
   26    4.031e+02     2.176e-03     7.715e-04    -1.405e-03
   27    4.192e+02     1.772e-03     4.303e-04    -1.342e-03
   28    4.354e+02     4.977e-03     2.337e-04    -4.743e-03
   29    4.515e+02     3.732e-03     1.245e-04    -3.607e-03
   30    4.676e+02    -1.997e-04     6.485e-05     2.645e-04
   31    4.837e+02    -3.059e-03     3.301e-05     3.092e-03
   32    4.998e+02     4.633e-03     1.642e-05    -4.617e-03

============================================================

File: Experimentelles/Rohdaten/NMR/in-situ/cg_7Li_Diff30_5mm/1/pdata/1/t1ints.txt
97
0.1 0 0
0 0 1
3975.79 1.33517e+11 7572
16.2 0 0
0 0 1
3943.44 1.37436e+11 4003
32.4 0 0
0 0 1
3969.96 1.3141e+11 7359
48.5 0 0
0 0 1
3959.97 1.24683e+11 7758
64.6 0 0
0 0 1
3961.05 1.14696e+11 5462
80.7 0 0
0 0 1
3969 1.04713e+11 6125
96.8 0 0
0 0 1
3991.72 8.77004e+10 5099
113 0 0
0 0 1
3943 7.79706e+10 0
129.1 0 0
0 0 1
3986.22 6.57681e+10 5933
145.2 0 0
0 0 1
3935.07 5.52995e+10 6527
161.3 0 0
0 0 1
3943 4.27989e+10 0
177.4 0 0
0 0 1
3943 3.33803e+10 0
193.6 0 0
0 0 1
3943 2.64344e+10 0
209.7 0 0
0 0 1
3949.21 2.12511e+10 4682
225.8 0 0
0 0 1
3915.94 1.27448e+10 4739
241.9 0 0
0 0 1
3943 1.02296e+10 0
258 0 0
0 0 1
3943 7.3576e+09 0
274.2 0 0
0 0 1
3984.57 6.20083e+09 6659
290.3 0 0
0 0 1
3943 4.10498e+09 0
306.4 0 0
0 0 1
3943 2.17644e+09 0
322.5 0 0
0 0 1
3943 1.07763e+09 0
338.6 0 0
0 0 1
3943 1.25295e+09 0
354.8 0 0
0 0 1
3943 1.6571e+09 0
370.9 0 0
0 0 1
3943 -2.5416e+08 0
387 0 0
0 0 1
3943 5.14821e+08 0
403.1 0 0
0 0 1
3943 2.99108e+08 0
419.2 0 0
0 0 1
3943 2.43605e+08 0
435.4 0 0
0 0 1
3943 6.83978e+08 0
451.5 0 0
0 0 1
3943 5.12856e+08 0
467.6 0 0
0 0 1
3943 -2.74457e+07 0
483.7 0 0
0 0 1
3943 -4.20422e+08 0
499.8 0 0
0 0 1
3943 6.36772e+08 0
-1 0 0

File: Experimentelles/Rohdaten/NMR/in-situ/cg_7Li_Diff30_5mm/1/pdata/1/t1peaks.txt
97
0.1 0 0
0 0 1
3975.79 2.2841e+08 7572
16.2 0 0
0 0 1
3943.44 2.364e+08 4003
32.4 0 0
0 0 1
3969.96 2.16356e+08 7359
48.5 0 0
0 0 1
3959.97 2.06954e+08 7758
64.6 0 0
0 0 1
3961.05 1.87192e+08 5462
80.7 0 0
0 0 1
3969 1.7305e+08 6125
96.8 0 0
0 0 1
3991.72 1.46678e+08 5099
113 0 0
0 0 1
3943 0 0
129.1 0 0
0 0 1
3986.22 1.10861e+08 5933
145.2 0 0
0 0 1
3935.07 9.33562e+07 6527
161.3 0 0
0 0 1
3943 0 0
177.4 0 0
0 0 1
3943 0 0
193.6 0 0
0 0 1
3943 0 0
209.7 0 0
0 0 1
3949.21 3.5492e+07 4682
225.8 0 0
0 0 1
3915.94 2.31439e+07 4739
241.9 0 0
0 0 1
3943 0 0
258 0 0
0 0 1
3943 0 0
274.2 0 0
0 0 1
3984.57 1.26429e+07 6659
290.3 0 0
0 0 1
3943 0 0
306.4 0 0
0 0 1
3943 0 0
322.5 0 0
0 0 1
3943 0 0
338.6 0 0
0 0 1
3943 0 0
354.8 0 0
0 0 1
3943 0 0
370.9 0 0
0 0 1
3943 0 0
387 0 0
0 0 1
3943 0 0
403.1 0 0
0 0 1
3943 0 0
419.2 0 0
0 0 1
3943 0 0
435.4 0 0
0 0 1
3943 0 0
451.5 0 0
0 0 1
3943 0 0
467.6 0 0
0 0 1
3943 0 0
483.7 0 0
0 0 1
3943 0 0
499.8 0 0
0 0 1
3943 0 0
-1 0 0

File: Experimentelles/Rohdaten/NMR/in-situ/cg_7Li_Diff30_5mm/2/pdata/1/auditp.txt
##TITLE= Audit trail, TOPSPIN		Version 1.5
##JCAMPDX= 5.01
##ORIGIN= Bruker BioSpin GmbH
##OWNER= nmr
$$ /opt/topspin/data/nmrsu/nmr/cg_7Li_Diff30_5mm/2/pdata/1/auditp.txt
##AUDIT TRAIL=  $$ (NUMBER, WHEN, WHO, WHERE, VERSION, WHAT)
(   1,<2015-09-21 08:24:02.131 +0200>,<nmr>,<MVMVM040>,<TOPSPIN 1.5>,
      <created by zg, POWCHK disabled, PULCHK disabled
       configuration hash MD5:
       ED F1 76 3F A2 B6 ED 28 3C A7 AB 05 BF B1 EB E8
       data hash MD5: 64K
       43 85 6C DD 1F 7D C6 44 21 E0 C6 8A 35 E0 C1 FE>)
(   2,<2015-09-21 08:24:22.601 +0200>,<nmr>,<MVMVM040>,<TOPSPIN 1.5>,
      <Start of raw data processing
       ft BC_mod = 2 FT_mod = 6 PKNL = 1 SI = 8K 
       data hash MD5: 8K
       18 DD BA A4 C4 AF 72 A3 10 C2 E3 E8 1C FB C9 FD>)
(   3,<2015-09-21 08:24:23.068 +0200>,<nmr>,<MVMVM040>,<TOPSPIN 1.5>,
      <apk 
       data hash MD5: 8K
       3D 4E B0 88 3C 7B 0A E1 14 34 3D 6E E1 B9 95 50>)
(   4,<2015-09-21 08:24:55.787 +0200>,<nmr>,<MVMVM040>,<TOPSPIN 1.5>,
      <pk fgphup PHC0 = 2 PHC1 = 0 
       data hash MD5: 8K
       8B BC 30 EB 99 AC B9 6C AC F8 AB 17 3C 6A E9 E3>)
##END=

$$ hash MD5
$$ 7B 49 A8 93 7B 48 9C 6C 5D B6 5C 61 73 20 6C 4C

File: Experimentelles/Rohdaten/NMR/in-situ/cg_7Li_Diff30_5mm/3/pdata/1/auditp.txt
##TITLE= Audit trail, TOPSPIN		Version 1.5
##JCAMPDX= 5.01
##ORIGIN= Bruker BioSpin GmbH
##OWNER= nmr
$$ /opt/topspin/data/nmrsu/nmr/cg_7Li_Diff30_5mm/3/pdata/1/auditp.txt
##AUDIT TRAIL=  $$ (NUMBER, WHEN, WHO, WHERE, VERSION, WHAT)
(   1,<2015-09-21 09:10:57.291 +0200>,<nmr>,<MVMVM040>,<TOPSPIN 1.5>,
      <created by zg, POWCHK disabled, PULCHK disabled
       configuration hash MD5:
       ED F1 76 3F A2 B6 ED 28 3C A7 AB 05 BF B1 EB E8
       data hash MD5: 64K
       62 5B 96 DB D1 47 A3 C2 B7 59 BF A2 C4 E0 12 65>)
(   2,<2015-09-21 09:11:11.674 +0200>,<nmr>,<MVMVM040>,<TOPSPIN 1.5>,
      <Start of raw data processing
       em BC_mod = 2 LB = 15 SI = 8K 
       data hash MD5: 8K
       5B A3 F1 0D F5 45 4B 71 29 DA D9 06 F6 BD E3 69>)
(   3,<2015-09-21 09:11:19.825 +0200>,<nmr>,<MVMVM040>,<TOPSPIN 1.5>,
      <ft FT_mod = 6 PKNL = 1 SI = 8K 
       data hash MD5: 8K
       87 FB 5D 2F 14 4E D7 47 EB 38 CE EB C6 D7 E4 35>)
(   4,<2015-09-21 09:11:23.959 +0200>,<nmr>,<MVMVM040>,<TOPSPIN 1.5>,
      <apk 
       data hash MD5: 8K
       A4 8C 2C 2D 4F 54 6B 4B 38 E2 3A D3 3C BD 69 4F>)
##END=

$$ hash MD5
$$ E1 0C 72 A2 64 6D 90 C6 34 DA D7 03 81 8F 43 59

File: Experimentelles/Rohdaten/NMR/in-situ/cg_7Li_Diff30_5mm/4/pdata/1/auditp.txt
##TITLE= Audit trail, TOPSPIN		Version 1.5
##JCAMPDX= 5.01
##ORIGIN= Bruker BioSpin GmbH
##OWNER= nmr
$$ /opt/topspin/data/nmrsu/nmr/cg_7Li_Diff30_5mm/4/pdata/1/auditp.txt
##AUDIT TRAIL=  $$ (NUMBER, WHEN, WHO, WHERE, VERSION, WHAT)
(   1,<2015-09-21 10:49:40.261 +0200>,<nmr>,<MVMVM040>,<TOPSPIN 1.5>,
      <created by zg, POWCHK disabled, PULCHK disabled
       configuration hash MD5:
       ED F1 76 3F A2 B6 ED 28 3C A7 AB 05 BF B1 EB E8
       data hash MD5: 64K * 32
       FE BB 8E 76 96 76 AC D0 FA B3 57 75 2E 0D 34 B2>)
(   2,<2015-09-21 11:28:47.400 +0200>,<nmr>,<MVMVM040>,<TOPSPIN 1.5>,
      <Start of raw data processing
       xf2 xdim F2: XDIM = 8K SI = 8K BC_mod = 2 WDW = 1 LB = 20 FT_mod = 6 PKNL = 1 PHC0 = -20.8178 PHC1 = 139.9135 F1: XDIM = 32 SI = 32 MC2 = 0
       data hash MD5: 8K * 32
       27 5C AD 2E C1 DE 92 EC 95 EA 95 CF 74 7F 9E B9>)
(   3,<2015-09-21 11:30:13.381 +0200>,<nmr>,<MVMVM040>,<TOPSPIN 1.5>,
      <pk2 fgphup F2: PHC0 = -152.2 PHC1 = 0
       data hash MD5: 8K * 32
       30 61 59 80 B9 BE A2 57 A4 93 76 94 E8 40 8F BE>)
##END=

$$ hash MD5
$$ D6 0E 12 47 83 3A 94 00 8E 95 0E 10 30 E1 99 0C

File: Experimentelles/Rohdaten/NMR/in-situ/cg_7Li_Diff30_5mm/4/pdata/1/ct1t2.txt
SIMFIT RESULTS
==============

Dataset : /opt/topspin/data/nmrsu/nmr/cg_7Li_Diff30_5mm/4/pdata/1/ct1t2.txt

AREA fit : Diffusion : Variable Gradient :

I=I[0]*exp(-D*SQR(2*PI*gamma*Gi*LD)*(BD-LD/3)*1e4)

32 points for Integral 1,  Integral Region from 11.850 to 8.633 ppm

Converged after 54 iterations!

Results     Comp. 1    

I[0]           =   9.114e-01  
Diff Con.      =   6.338e-11 m2/s
Gamma          =   1.655e+03 Hz/G
Little Delta   =      4.000m
Big Delta      =     30.000m

RSS   =    1.069e-01
SD    =    5.780e-02

Point     Gradient       Expt          Calc       Difference

    1    0.000e+00     1.000e+00     9.114e-01    -8.861e-02
    2    3.230e+01     8.516e-01     8.820e-01     3.041e-02
    3    6.450e+01     8.186e-01     7.997e-01    -1.894e-02
    4    9.680e+01     6.099e-01     6.789e-01     6.899e-02
    5    1.290e+02     4.739e-01     5.403e-01     6.637e-02
    6    1.613e+02     3.973e-01     4.024e-01     5.099e-03
    7    1.935e+02     3.375e-01     2.810e-01    -5.650e-02
    8    2.258e+02     9.155e-02     1.836e-01     9.206e-02
    9    2.580e+02     1.958e-01     1.125e-01    -8.323e-02
   10    2.903e+02     1.344e-01     6.451e-02    -6.990e-02
   11    3.226e+02     1.035e-01     3.463e-02    -6.887e-02
   12    3.548e+02     3.551e-02     1.745e-02    -1.806e-02
   13    3.871e+02    -2.221e-02     8.217e-03     3.043e-02
   14    4.193e+02     6.061e-02     3.634e-03    -5.697e-02
   15    4.516e+02     9.262e-02     1.501e-03    -9.112e-02
   16    4.838e+02     2.801e-02     5.827e-04    -2.742e-02
   17    5.161e+02    -1.180e-02     2.112e-04     1.202e-02
   18    5.483e+02     8.465e-03     7.193e-05    -8.393e-03
   19    5.806e+02    -4.328e-02     2.287e-05     4.330e-02
   20    6.128e+02     3.247e-02     6.837e-06    -3.247e-02
   21    6.451e+02     7.053e-02     1.907e-06    -7.053e-02
   22    6.774e+02     1.817e-02     4.982e-07    -1.817e-02
   23    7.096e+02     1.205e-01     1.224e-07    -1.205e-01
   24    7.419e+02     3.597e-02     2.806e-08    -3.597e-02
   25    7.741e+02    -4.981e-02     6.052e-09     4.981e-02
   26    8.064e+02     3.774e-02     1.217e-09    -3.774e-02
   27    8.386e+02     1.394e-02     2.303e-10    -1.394e-02
   28    8.709e+02    -3.604e-02     4.063e-11     3.604e-02
   29    9.031e+02    -4.314e-02     6.749e-12     4.314e-02
   30    9.354e+02    -1.586e-02     1.044e-12     1.586e-02
   31    9.677e+02     1.115e-01     1.513e-13    -1.115e-01
   32    9.999e+02     5.117e-02     2.067e-14    -5.117e-02

============================================================

File: Experimentelles/Rohdaten/NMR/in-situ/cg_7Li_Diff30_5mm/4/pdata/1/t1ints.txt
97
0 0 0
0 0 1
4248.4 1.69015e+09 5094
32.3 0 0
0 0 1
4244.32 1.43931e+09 4361
64.5 0 0
0 0 1
4245.46 1.38364e+09 4312
96.8 0 0
0 0 1
4255.58 1.0309e+09 5268
129 0 0
0 0 1
4256.73 8.00949e+08 4462
161.3 0 0
0 0 1
4250.4 6.71468e+08 5362
193.5 0 0
0 0 1
4253.66 5.70445e+08 4784
225.8 0 0
0 0 1
4244 1.54727e+08 0
258 0 0
0 0 1
4244 3.30881e+08 0
290.3 0 0
0 0 1
4244 2.27175e+08 0
322.6 0 0
0 0 1
4244 1.74932e+08 0
354.8 0 0
0 0 1
4211 6.00138e+07 5961
387.1 0 0
0 0 1
4244 -3.75419e+07 0
419.3 0 0
0 0 1
4244 1.02436e+08 0
451.6 0 0
0 0 1
4244 1.56546e+08 0
483.8 0 0
0 0 1
4244 4.73347e+07 0
516.1 0 0
0 0 1
4244 -1.99514e+07 0
548.3 0 0
0 0 1
4244 1.43066e+07 0
580.6 0 0
0 0 1
4290.82 -7.31483e+07 4864
612.8 0 0
0 0 1
4244 5.48869e+07 0
645.1 0 0
0 0 1
4244 1.1921e+08 0
677.4 0 0
0 0 1
4244 3.07115e+07 0
709.6 0 0
0 0 1
4244 2.03605e+08 0
741.9 0 0
0 0 1
4244 6.07997e+07 0
774.1 0 0
0 0 1
4244 -8.41856e+07 0
806.4 0 0
0 0 1
4244 6.379e+07 0
838.6 0 0
0 0 1
4244 2.35523e+07 0
870.9 0 0
0 0 1
4244 -6.09191e+07 0
903.1 0 0
0 0 1
4244 -7.29173e+07 0
935.4 0 0
0 0 1
4244 -2.68061e+07 0
967.7 0 0
0 0 1
4244 1.88449e+08 0
999.9 0 0
0 0 1
4244 8.64815e+07 0
-1 0 0

File: Experimentelles/Rohdaten/NMR/in-situ/cg_7Li_Diff30_5mm/4/pdata/1/t1peaks.txt
97
0 0 0
0 0 1
4248.4 5.60969e+07 5094
32.3 0 0
0 0 1
4244.32 4.24724e+07 4361
64.5 0 0
0 0 1
4245.46 4.54946e+07 4312
96.8 0 0
0 0 1
4255.58 3.39579e+07 5268
129 0 0
0 0 1
4256.73 2.47498e+07 4462
161.3 0 0
0 0 1
4250.4 2.28129e+07 5362
193.5 0 0
0 0 1
4253.66 2.71171e+07 4784
225.8 0 0
0 0 1
4244 0 0
258 0 0
0 0 1
4244 0 0
290.3 0 0
0 0 1
4244 0 0
322.6 0 0
0 0 1
4244 0 0
354.8 0 0
0 0 1
4211 -2.40068e+07 5961
387.1 0 0
0 0 1
4244 0 0
419.3 0 0
0 0 1
4244 0 0
451.6 0 0
0 0 1
4244 0 0
483.8 0 0
0 0 1
4244 0 0
516.1 0 0
0 0 1
4244 0 0
548.3 0 0
0 0 1
4244 0 0
580.6 0 0
0 0 1
4290.82 2.01211e+07 4864
612.8 0 0
0 0 1
4244 0 0
645.1 0 0
0 0 1
4244 0 0
677.4 0 0
0 0 1
4244 0 0
709.6 0 0
0 0 1
4244 0 0
741.9 0 0
0 0 1
4244 0 0
774.1 0 0
0 0 1
4244 0 0
806.4 0 0
0 0 1
4244 0 0
838.6 0 0
0 0 1
4244 0 0
870.9 0 0
0 0 1
4244 0 0
903.1 0 0
0 0 1
4244 0 0
935.4 0 0
0 0 1
4244 0 0
967.7 0 0
0 0 1
4244 0 0
999.9 0 0
0 0 1
4244 0 0
-1 0 0

File: Experimentelles/Rohdaten/NMR/in-situ/cg_7Li_Diff30_5mm/5/pdata/1/auditp.txt
##TITLE= Audit trail, TOPSPIN		Version 1.5
##JCAMPDX= 5.01
##ORIGIN= Bruker BioSpin GmbH
##OWNER= nmr
$$ /opt/topspin/data/nmrsu/nmr/cg_7Li_Diff30_5mm/5/pdata/1/auditp.txt
##AUDIT TRAIL=  $$ (NUMBER, WHEN, WHO, WHERE, VERSION, WHAT)
(   1,<2015-09-21 14:00:07.080 +0200>,<nmr>,<MVMVM040>,<TOPSPIN 1.5>,
      <created by zg, POWCHK disabled, PULCHK disabled
       configuration hash MD5:
       ED F1 76 3F A2 B6 ED 28 3C A7 AB 05 BF B1 EB E8
       data hash MD5: 32K
       21 A4 94 AE 4A D1 8B 13 CB A5 A8 0B D7 41 99 79>)
(   2,<2015-09-21 14:02:20.725 +0200>,<nmr>,<MVMVM040>,<TOPSPIN 1.5>,
      <Start of raw data processing
       em BC_mod = 2 LB = 50 SI = 32K 
       data hash MD5: 32K
       F6 1A 88 DA E9 E7 FD 75 18 FA EC 91 36 97 26 25>)
(   3,<2015-09-21 14:02:20.977 +0200>,<nmr>,<MVMVM040>,<TOPSPIN 1.5>,
      <ft FT_mod = 6 PKNL = 1 SI = 32K 
       data hash MD5: 32K
       02 71 02 4B 72 E2 A3 69 FE 59 BC E9 C6 FF B4 42>)
(   4,<2015-09-21 14:02:21.611 +0200>,<nmr>,<MVMVM040>,<TOPSPIN 1.5>,
      <apk 
       data hash MD5: 32K
       B2 03 47 AC 04 4D DE AD 09 B9 A2 E3 50 C9 CD 85>)
(   5,<2015-09-21 14:05:07.005 +0200>,<nmr>,<MVMVM040>,<TOPSPIN 1.5>,
      <pk fgphup PHC0 = 11 PHC1 = 0 
       data hash MD5: 32K
       DA A6 A8 52 2B 53 C8 2A 0F E9 C1 ED D8 3E 9D 16>)
(   6,<2015-09-21 16:19:19.666 +0200>,<nmr>,<MVMVM040>,<TOPSPIN 1.5>,
      <abs ABSG = 5 
       data hash MD5: 32K
       73 47 AB 74 B1 0A E3 F7 CD B0 54 A3 27 BF 44 47>)
##END=

$$ hash MD5
$$ 32 CE 2F BC A8 FF C3 CD 6A 7C 05 75 CC 3C 0B 5C

File: Experimentelles/Rohdaten/NMR/in-situ/cg_7Li_Diff30_5mm/6/pdata/1/auditp.txt
##TITLE= Audit trail, TOPSPIN		Version 1.5
##JCAMPDX= 5.01
##ORIGIN= Bruker BioSpin GmbH
##OWNER= nmr
$$ /opt/topspin/data/nmrsu/nmr/cg_7Li_Diff30_5mm/6/pdata/1/auditp.txt
##AUDIT TRAIL=  $$ (NUMBER, WHEN, WHO, WHERE, VERSION, WHAT)
(   1,<2015-09-21 15:30:36.026 +0200>,<nmr>,<MVMVM040>,<TOPSPIN 1.5>,
      <created by zg, POWCHK disabled, PULCHK disabled
       configuration hash MD5:
       ED F1 76 3F A2 B6 ED 28 3C A7 AB 05 BF B1 EB E8
       data hash MD5: 32K
       A6 EA 10 01 68 0D 44 B2 76 C8 1D 05 3A B7 A4 96>)
(   2,<2015-09-21 15:30:59.124 +0200>,<nmr>,<MVMVM040>,<TOPSPIN 1.5>,
      <Start of raw data processing
       em BC_mod = 2 LB = 50 SI = 32K 
       data hash MD5: 32K
       10 78 33 AC 8E 28 12 82 38 C9 63 5E F7 D1 2E 60>)
(   3,<2015-09-21 15:31:01.776 +0200>,<nmr>,<MVMVM040>,<TOPSPIN 1.5>,
      <ft FT_mod = 6 PKNL = 1 SI = 32K 
       data hash MD5: 32K
       D4 10 6D AE 3F 03 F4 D8 4D D6 36 BA EE C0 65 56>)
(   4,<2015-09-21 15:31:04.383 +0200>,<nmr>,<MVMVM040>,<TOPSPIN 1.5>,
      <apk 
       data hash MD5: 32K
       E3 F8 09 B6 42 89 9E 7C 2B 60 58 E4 09 BF 88 CE>)
(   5,<2015-09-21 16:19:28.025 +0200>,<nmr>,<MVMVM040>,<TOPSPIN 1.5>,
      <abs ABSG = 5 
       data hash MD5: 32K
       A3 AE C7 9D 5C ED 20 66 2B 56 54 A4 22 52 04 D5>)
##END=

$$ hash MD5
$$ 02 A0 E2 B6 90 9D 03 1C A4 9A 9B 6B 93 AC 78 2B

File: Experimentelles/Rohdaten/NMR/in-situ/cg_7Li_Diff30_5mm/7/pdata/1/auditp.txt
##TITLE= Audit trail, TOPSPIN		Version 1.5
##JCAMPDX= 5.01
##ORIGIN= Bruker BioSpin GmbH
##OWNER= nmr
$$ /opt/topspin/data/nmrsu/nmr/cg_7Li_Diff30_5mm/7/pdata/1/auditp.txt
##AUDIT TRAIL=  $$ (NUMBER, WHEN, WHO, WHERE, VERSION, WHAT)
(   1,<2015-09-21 16:16:38.487 +0200>,<nmr>,<MVMVM040>,<TOPSPIN 1.5>,
      <created by zg, POWCHK disabled, PULCHK disabled
       configuration hash MD5:
       ED F1 76 3F A2 B6 ED 28 3C A7 AB 05 BF B1 EB E8
       data hash MD5: 32K
       CA 44 5B 78 BC 80 5A F9 46 9F 26 6C DD C6 4C 77>)
(   2,<2015-09-21 16:17:04.018 +0200>,<nmr>,<MVMVM040>,<TOPSPIN 1.5>,
      <Start of raw data processing
       em BC_mod = 2 LB = 50 SI = 32K 
       data hash MD5: 32K
       94 AB 15 A4 16 2B 3D D0 C1 85 74 E7 15 77 DC 6D>)
(   3,<2015-09-21 16:17:06.201 +0200>,<nmr>,<MVMVM040>,<TOPSPIN 1.5>,
      <ft FT_mod = 6 PKNL = 1 SI = 32K 
       data hash MD5: 32K
       25 D9 7C E8 D9 84 F5 4C FA AF D1 22 8E 5C 76 5D>)
(   4,<2015-09-21 16:17:08.603 +0200>,<nmr>,<MVMVM040>,<TOPSPIN 1.5>,
      <apk 
       data hash MD5: 32K
       C7 6A 5C A0 9B A3 37 1B 0E 53 0E A9 DF C9 AC AC>)
(   5,<2015-09-21 16:17:25.982 +0200>,<nmr>,<MVMVM040>,<TOPSPIN 1.5>,
      <abs ABSG = 5 
       data hash MD5: 32K
       BE 1D 62 0C 18 10 3D 3B 2D 26 2F 06 2C 22 B1 E3>)
##END=

$$ hash MD5
$$ 11 4B 63 A0 C0 4F BC A2 B8 DC 7F A5 9C 60 68 61

File: Experimentelles/Rohdaten/NMR/in-situ/cg_7Li_Diff30_5mm/7/pdata/1/parm.txt

Current Data Parameters
NAME     cg_7Li_Diff30_5mm                
EXPNO                 7                
PROCNO                1                

F2 - Acquisition Parameters
Date_          20150921                
Time              16.16                
INSTRUM           spect                
PROBHD   5 mm diff30 1H                
PULPROG              zg                
TD                32768                
SOLVENT                                
NS                 1024                
DS                    0                
SWH           40000.000 Hz             
FIDRES         1.220703 Hz             
AQ            0.4096625 sec            
RG                 90.5                
DW               12.500 usec           
DE                 6.00 usec           
TE                300.0 K              
D1           2.00000000 sec            
TD0                   1                

======== CHANNEL f1 ========
NUC1                7Li                
P1                20.00 usec           
PL1                0.00 dB             
SFO1         77.7971745 MHz            

F2 - Processing parameters
SI                32768                
SF           77.7870682 MHz            
WDW                  EM                
SSB                   0                
LB                50.00 Hz             
GB                    0                
PC                 1.00

File: Experimentelles/Rohdaten/NMR/in-situ/cg_7Li_Diff30_5mm/7/pdata/1/peak.txt
DU=/opt/topspin, USER=nmrsu, NAME=cg_7Li_Diff30_5mm, EXPNO=7, PROCNO=1
F1=387.036ppm, F2=-127.188ppm, MI=0.00cm, MAXI=14.50cm, PC=1.000
     #     ADDRESS            FREQUENCY         INTENSITY
                           [Hz]        [PPM]
     1      1543.0    28222.826     362.8216         1.22
     2      1944.6    27732.658     356.5202         0.81
     3      6946.8    21626.367     278.0201         0.74
     4      8234.0    20055.180     257.8215         1.13
     5      9139.8    18949.449     243.6067         6.55
     6     10055.3    17831.895     229.2398         1.89
     7     10685.6    17062.496     219.3488         0.87
     8     13221.6    13966.747     179.5510         0.71
     9     13575.0    13535.381     174.0055         1.13
    10     14624.9    12253.707     157.5288         1.51
    11     15004.5    11790.408     151.5729         0.64
    12     15607.0    11054.828     142.1165         1.01
    13     16058.7    10503.522     135.0292         1.13
    14     16353.5    10143.579     130.4019         0.93
    15     22253.4     2941.546      37.8154         0.65
    16     22399.2     2763.669      35.5286         0.66
    17     23883.0      952.358      12.2431         0.73
    18     25147.9     -591.698      -7.6066         4.75
    19     25886.9    -1493.786     -19.2035         0.80
    20     26846.8    -2665.534     -34.2671         0.67
    21     31500.6    -8346.432    -107.2984         0.72
