Repository: m0l0t0ph/thesis

# thesis

Zusammenfassung
---------------
Es konnten die Festk�rperelektrolytkeramiken LATP, LAGP, LTO und LLTO hergestellt,
mit XRD und MAS-NMR charakterisiert und zu Elektrodensuspensionen weiterverarbeitet
werden. Aus den Daten der MAS-NMR konnten dabei gegen�ber der XRD keine Mehrinfor-
mationen gewonnen werden. Die mit den Suspensionen gegossenen und gestanzten Elektro-
denproben wurden mittels REM und EDX untersucht und als Kathode in Testzellen verbaut.
Mit diesen wurden Ladekennlinien erstellt und eine zyklischer Voltametrie durchgef�hrt. Aus
den Ladekennlinien konnten die Kapazit�ten und der Grad der Lithiuminsertation in die
Materialen bestimmt werden. Die zyklische Voltametrie lieferte nicht-reaktive Spannungsbe-
reiche der Materialien.

F�r ein noch besseres Verst�ndnis der Lithiumbewegung und -insertation wurde eine in-situ
NMR-Testzelle konzipiert, konstruiert, gebaut und getestet. F�r den Test kam dabei eine
Lithium-Schwefel-Zelle zum Einsatz, f�r welche ein Di?usionskoe?zient sowie ein Spektrum
vor und nach einer 90 min�tigen Ladezeit aufgenommen worden ist.

Abstract
--------
The all solid state electrolyte ceramics LATP, LAGP, LTO, and LLTO were successfully
synthesized and characterized by using XRD. MAS-NMR spectroscopy were not able to ge-
nerate additional information. All powders were processed to electrode slurries, casted on
aluminum foils and punched to electrode samples. Those samples were studied by SEM and
EDX and then build into battery test cells. The cells were analyzed by measuring the charge
curves as well as cyclic voltammetry. With the charge curves capacities and the amount of
lithium insertion were calculated. The cyclic voltammetry was able to detect non-reactive
voltage regions.

To be able to better understand lithium movement and insertion a novel in-situ NMR sample
cell was designed, constructed, built and tested. Therefore, a lithium-sulfur-cell was built into
the in-situ sample cell. With this setting a diffusion coeffcient as well as a NMR spectrum
before and after 90 minutes of charging were measured.

File: Experimentelles/Rohdaten/NMR/in-situ/shim_7Li_Diff30_5mm/2/pdata/1/t1t2.dx
##TITLE= List of Points
##JCAMP-DX= 5.0
##DATA TYPE= LINK
##BLOCKS= 1 $$ is the number of fits or point lists
##ORIGIN= Bruker BioSpin GmbH
##OWNER= <nmrsu>
$$ 2013-09-05 10:31:09.541 +0200  nmr@MVMVM040
$$ /opt/topspin/data/nmrsu/nmr/rm_130905_Li2S4_1M/1/pdata/1/t1t2.dx
##XUNITS= G/cm
##YUNITS= a.u.
##MINX=   8.300000e+00
##MAXX=   1.660000e+02
##MINY=   0.000000e+00
##MAXY=   1.000000e+00
##TITLE= Peak No. 1 at 0.247 ppm, vargrad, I[0] =  1.004e+00, D =  5.314e-10 m2/s
##JCAMP-DX= 5.0
##DATA TYPE= Relaxation Data
$$
##$FITFKT= vargrad(  1.003831e+00,   5.313998e-10,   1.654679e+03,   2.000000e-03,   6.000000e-02)
$$
##NPOINTS= 16
##XYPOINTS= (XY..XY)
 8.300e+00,  1.000000e+00
 1.880e+01,  9.591447e-01
 2.930e+01,  8.973572e-01
 3.980e+01,  8.038573e-01
 5.030e+01,  6.995744e-01
 6.090e+01,  6.011978e-01
 7.140e+01,  5.049684e-01
 8.190e+01,  4.057398e-01
 9.240e+01,  3.070158e-01
 1.029e+02,  2.333396e-01
 1.134e+02,  1.769622e-01
 1.239e+02,  1.331976e-01
 1.344e+02,  8.886306e-02
 1.449e+02,  6.075595e-02
 1.555e+02,  4.131663e-02
 1.660e+02,  2.548011e-02
##END= $$ End of List for Peak No. 1
##END= $$ End of List of Points

File: Experimentelles/Rohdaten/NMR/in-situ/shim_7Li_Diff30_5mm/3/pdata/1/t1t2.dx
##TITLE= List of Points
##JCAMP-DX= 5.0
##DATA TYPE= LINK
##BLOCKS= 1 $$ is the number of fits or point lists
##ORIGIN= Bruker BioSpin GmbH
##OWNER= <nmrsu>
$$ 2015-09-22 11:43:45.052 +0200  nmr@MVMVM040
$$ /opt/topspin/data/nmrsu/nmr/shim_7Li_Diff30_5mm/3/pdata/1/t1t2.dx
##XUNITS= G/cm
##YUNITS= a.u.
##MINX=   1.620000e+01
##MAXX=   4.998000e+02
##MINY=   0.000000e+00
##MAXY=   1.000000e+00
##TITLE= Peak No. 1 at 1.659 ppm, vargrad, I[0] =  1.010e+00, D =  2.869e-10 m2/s
##JCAMP-DX= 5.0
##DATA TYPE= Relaxation Data
$$
##$FITFKT= vargrad(  1.009760e+00,   2.869398e-10,   1.654679e+03,   2.000000e-03,   4.000000e-02)
$$
##NPOINTS= 31
##XYPOINTS= (XY..XY)
 1.620e+01,  1.000000e+00
 3.240e+01,  9.571259e-01
 4.850e+01,  8.977714e-01
 6.460e+01,  8.238823e-01
 8.070e+01,  7.364542e-01
 9.680e+01,  6.391467e-01
 1.130e+02,  5.427826e-01
 1.291e+02,  4.466796e-01
 1.452e+02,  3.605005e-01
 1.613e+02,  2.832014e-01
 1.774e+02,  2.170713e-01
 1.936e+02,  1.628562e-01
 2.097e+02,  1.183867e-01
 2.258e+02,  8.398079e-02
 2.419e+02,  5.802202e-02
 2.580e+02,  4.032281e-02
 2.742e+02,  2.505543e-02
 2.903e+02,  1.636315e-02
 3.064e+02,  1.070901e-02
 3.225e+02,  5.869989e-03
 3.386e+02,  3.360762e-03
 3.548e+02,  2.738482e-03
 3.709e+02,  1.005624e-03
 3.870e+02, -4.843835e-05
 4.031e+02,  4.902149e-04
 4.192e+02,  3.234875e-04
 4.354e+02,  1.377460e-04
 4.515e+02,  8.083125e-05
 4.676e+02, -2.524353e-04
 4.837e+02,  2.043219e-04
 4.998e+02,  6.209924e-05
##END= $$ End of List for Peak No. 1
##END= $$ End of List of Points
